Repository: JNinaDonoso/CVO_Rietveld_Refinement

# Rietveld Refinement of a Calcium Vanadate (CVO) Diffraction Pattern

This repository contains the data, scripts, and figures used for a Rietveld refinement project performed with the **FullProf Suite** as part of a Solid State Physics course.

The goal of the project was to refine the crystal structure of a CVO sample starting from an experimental powder diffraction pattern and an initial crystallographic model provided in CIF format. The refinement was carried out step by step by progressively activating relevant parameters such as the scale factor, background polynomial, lattice parameters, and peak-profile parameters.

The repository also includes Python scripts used to generate quality plots of the diffraction pattern and zoomed views of the main peaks.

---

# Repository Structure

```
CVO_Rietveld_Refinement
│
├── data/
│   ├── CVOSc.CIF
│   └── CVOSc.DAT
│
├── evolution/
│   ├── *_refinement_step_CVOSc.XYN
│   └── *_refinement_step_CVOSc.PCR
│
├── figures/
│   ├── *_refinement_step_CVOSc.png
│   └── zoom_peaks/
│       └── zoom_peak_near_*.png
│
├── refinement/
│   ├── CVOSc.out
│   ├── CVOSc.pcr
│   ├── CVOSc.prf
│   ├── CVOSc.sum
│   └── CVOSc.fst
│
├── report/
│   └── _(CVO)_Rietvelt_Refinement_with_FullProf.pdf
│
├── scripts/
│   ├── plot.py
│   └── plot_peaks.py
│
└── README.md
```

---

# Refinement Procedure

The refinement was performed using **FullProf** following a sequential strategy to ensure stability and convergence:

1. Scale factor refinement  
2. First background refinement
3. Second background refinement
4. Zero shift correction  
5. Cell parameters refinement  
6. U peak-profile parameter refinement
7. V peak-profile parameter refinement
8. W peak-profile parameter refinement
9. atomic positions correction
10. Final refinement  

The final agreement factors obtained were:

| Parameter | Value |
|-----------|-------|
| Rp | 6.61 % |
| Rwp | 8.73 % |
| Rexp | 3.22 % |
| χ² | 7.36 |

The refined lattice parameters were:

- a = 10.6754 Å  
- b = 9.2087 Å  
- c = 3.0086 Å  

---

# Generating Diffraction Plots

The Python scripts read the `.XYN` files and generate normalized diffraction plots.

### Run the main plotting script

From the repository root:

```bash
python scripts/plot.py
```

This generates normalized diffraction plots and saves them in the `figures/` directory.

### Generate zoomed views of the main peaks

```bash
python scripts/plot_peaks.py
```

This script automatically detects the strongest peaks and generates zoomed figures.

---

# Crystal Structure Visualization

The crystal structure was visualized on FullProf using the refined model. The nearest bonds were identified between:

- **V – O atoms**
- **Ca – O atoms**

---

File: evolution/5_cell_parameters_CVOSc.pcr
COMM CVO-Sc-x=0
! Current global Chi2 (Bragg contrib.) =      25.35    
! Files => DAT-file: CVOSc.dat,  PCR-file: CVOSc
!Job Npr Nph Nba Nex Nsc Nor Dum Iwg Ilo Ias Res Ste Nre Cry Uni Cor Opt Aut
   0   5   1   0   0   0   0   0   0   0   0   0   0   0   0   0   0   0   1
!
!Ipr Ppl Ioc Mat Pcr Ls1 Ls2 Ls3 NLI Prf Ins Rpa Sym Hkl Fou Sho Ana
   0   0   1   0   1   0   4   0   0  -3  10   0   0   0   0   0   0
!
! Lambda1  Lambda2    Ratio    Bkpos    Wdt    Cthm     muR   AsyLim   Rpolarz  2nd-muR -> Patt# 1
 1.540560 1.544390  0.50000   40.000  35.000  0.9100  0.0000    0.00    0.0000  0.0000
!
!NCY  Eps  R_at  R_an  R_pr  R_gl     Thmin       Step       Thmax    PSD    Sent0
100  0.10  1.00  1.00  1.00  1.00     15.1230   0.020486    99.9985   0.000   0.000
!
!
      11    !Number of refined parameters
!
!  Zero    Code    SyCos    Code   SySin    Code  Lambda     Code MORE ->Patt# 1
 -0.00661   81.0  0.00000    0.0  0.00000    0.0 0.000000    0.00   0
!   Background coefficients/codes  for Pattern#  1  (Polynomial of 6th degree)
     391.769    -518.077    1013.473   -1746.968    1425.167    -404.470
       21.00       31.00       41.00       51.00       61.00       71.00
!-------------------------------------------------------------------------------
!  Data for PHASE number:   1  ==> Current R_Bragg for Pattern#  1:   9.2888
!-------------------------------------------------------------------------------
CVO-Sc-x=0
!
!Nat Dis Ang Pr1 Pr2 Pr3 Jbt Irf Isy Str Furth       ATZ    Nvk Npr More
   7   0   0 0.0 0.0 1.0   0   0   0   0   0        823.842   0   5   0
!
!
P b n m                  <--Space group symbol
!Atom   Typ       X        Y        Z     Biso       Occ     In Fin N_t Spc /Codes
V1     V       0.11168  0.06722  0.25000  0.00000   0.50000   0   0   0    0  
                  0.00     0.00     0.00     0.00      0.00
V2     V      -0.10412 -0.41982  0.25000  0.00000   0.50000   0   0   0    0  
                  0.00     0.00     0.00     0.00      0.00
Ca1    Ca      0.34517  0.24483  0.25000  0.00000   0.50000   0   0   0    0  
                  0.00     0.00     0.00     0.00      0.00
O1     O      -0.16260 -0.21080  0.25000  0.00000   0.50000   0   0   0    0  
                  0.00     0.00     0.00     0.00      0.00
O2     O      -0.02430  0.38200  0.25000  0.00000   0.50000   0   0   0    0  
                  0.00     0.00     0.00     0.00      0.00
O3     O       0.21830  0.48010  0.25000  0.00000   0.50000   0   0   0    0  
                  0.00     0.00     0.00     0.00      0.00
O4     O      -0.42700 -0.41890  0.25000  0.00000   0.50000   0   0   0    0  
                  0.00     0.00     0.00     0.00      0.00
!-------> Profile Parameters for Pattern #   1  ----> Phase #   1
!  Scale          Shape1      Bov      Str1      Str2      Str3   Strain-Model
 0.3703536E-02   0.00001   0.00000   0.00000   0.00000   0.00000       0
      11.00000     0.000     0.000     0.000     0.000     0.000
!       U            V            W             X            Y         GauSiz      LorSiz    Size-Model
     0.004133    -0.007618     0.006255     0.018961     0.000000     0.000000     0.000000       0
         0.00         0.00         0.00         0.00         0.00         0.00         0.00
!     a          b         c        alpha      beta       gamma      # Cell Info
  10.675425   9.208191   3.008638  90.000000  90.000000  90.000000   
   91.00000  101.00000  111.00000    0.00000    0.00000    0.00000
!  Pref1    Pref2      Asy1     Asy2     Asy3     Asy4  
  0.00000  0.00000  0.00000  0.00000  0.00000  0.00000
     0.00     0.00     0.00     0.00     0.00     0.00
!  2Th1/TOF1    2Th2/TOF2  Pattern to plot
      15.123      99.998       1

File: evolution/9_atomic_positions_CVOSc.pcr
COMM CVO-Sc-x=0
! Current global Chi2 (Bragg contrib.) =      9.509    
! Files => DAT-file: CVOSc.dat,  PCR-file: CVOSc
!Job Npr Nph Nba Nex Nsc Nor Dum Iwg Ilo Ias Res Ste Nre Cry Uni Cor Opt Aut
   0   5   1   0   0   0   0   0   0   0   0   0   0   0   0   0   0   0   1
!
!Ipr Ppl Ioc Mat Pcr Ls1 Ls2 Ls3 NLI Prf Ins Rpa Sym Hkl Fou Sho Ana
   0   0   1   0   1   0   4   0   0  -3  10   0   0   0   0   0   0
!
! Lambda1  Lambda2    Ratio    Bkpos    Wdt    Cthm     muR   AsyLim   Rpolarz  2nd-muR -> Patt# 1
 1.540560 1.544390  0.50000   40.000  35.000  0.9100  0.0000    0.00    0.0000  0.0000
!
!NCY  Eps  R_at  R_an  R_pr  R_gl     Thmin       Step       Thmax    PSD    Sent0
100  0.10  1.00  1.00  1.00  1.00     15.1230   0.020486    99.9985   0.000   0.000
!
!
      28    !Number of refined parameters
!
!  Zero    Code    SyCos    Code   SySin    Code  Lambda     Code MORE ->Patt# 1
 -0.00731   81.0  0.00000    0.0  0.00000    0.0 0.000000    0.00   0
!   Background coefficients/codes  for Pattern#  1  (Polynomial of 6th degree)
     351.676    -549.748    1092.837   -1771.950    1406.626    -396.308
       21.00       31.00       41.00       51.00       61.00       71.00
!-------------------------------------------------------------------------------
!  Data for PHASE number:   1  ==> Current R_Bragg for Pattern#  1:   4.8253
!-------------------------------------------------------------------------------
CVO-Sc-x=0
!
!Nat Dis Ang Pr1 Pr2 Pr3 Jbt Irf Isy Str Furth       ATZ    Nvk Npr More
   7   0   0 0.0 0.0 1.0   0   0   0   0   0        823.842   0   5   0
!
!
P b n m                  <--Space group symbol
!Atom   Typ       X        Y        Z     Biso       Occ     In Fin N_t Spc /Codes
V1     V       0.11166  0.06742  0.25000  0.00000   0.50000   0   0   0    0  
                151.00   161.00     0.00     0.00      0.00
V2     V      -0.10428 -0.41982  0.25000  0.00000   0.50000   0   0   0    0  
                181.00   191.00     0.00     0.00      0.00
Ca1    Ca      0.34531  0.24504  0.25000  0.00000   0.50000   0   0   0    0  
                211.00   221.00     0.00     0.00      0.00
O1     O      -0.16154 -0.20906  0.25000  0.00000   0.50000   0   0   0    0  
                241.00   251.00     0.00     0.00      0.00
O2     O      -0.02453  0.38076  0.25000  0.00000   0.50000   0   0   0    0  
                271.00   281.00     0.00     0.00      0.00
O3     O       0.21572  0.48050  0.25000  0.00000   0.50000   0   0   0    0  
                261.00   231.00     0.00     0.00      0.00
O4     O      -0.42492 -0.41950  0.25000  0.00000   0.50000   0   0   0    0  
                201.00   171.00     0.00     0.00      0.00
!-------> Profile Parameters for Pattern #   1  ----> Phase #   1
!  Scale          Shape1      Bov      Str1      Str2      Str3   Strain-Model
 0.4018398E-02   0.00001   0.00000   0.00000   0.00000   0.00000       0
      11.00000     0.000     0.000     0.000     0.000     0.000
!       U            V            W             X            Y         GauSiz      LorSiz    Size-Model
    -0.006553     0.013426     0.003568     0.018961     0.000000     0.000000     0.000000       0
       121.00       131.00       141.00         0.00         0.00         0.00         0.00
!     a          b         c        alpha      beta       gamma      # Cell Info
  10.675454   9.208353   3.008515  90.000000  90.000000  90.000000   
   91.00000  101.00000  111.00000    0.00000    0.00000    0.00000
!  Pref1    Pref2      Asy1     Asy2     Asy3     Asy4  
  0.00000  0.00000  0.00000  0.00000  0.00000  0.00000
     0.00     0.00     0.00     0.00     0.00     0.00
!  2Th1/TOF1    2Th2/TOF2  Pattern to plot
      15.123      99.998       1
