Repository: JNinaDonoso/CVO_Rietveld_Refinement

# Rietveld Refinement of a Calcium Vanadate (CVO) Diffraction Pattern

This repository contains the data, scripts, and figures used for a Rietveld refinement project performed with the **FullProf Suite** as part of a Solid State Physics course.

The goal of the project was to refine the crystal structure of a CVO sample starting from an experimental powder diffraction pattern and an initial crystallographic model provided in CIF format. The refinement was carried out step by step by progressively activating relevant parameters such as the scale factor, background polynomial, lattice parameters, and peak-profile parameters.

The repository also includes Python scripts used to generate quality plots of the diffraction pattern and zoomed views of the main peaks.

---

# Repository Structure

```
CVO_Rietveld_Refinement
│
├── data/
│   ├── CVOSc.CIF
│   └── CVOSc.DAT
│
├── evolution/
│   ├── *_refinement_step_CVOSc.XYN
│   └── *_refinement_step_CVOSc.PCR
│
├── figures/
│   ├── *_refinement_step_CVOSc.png
│   └── zoom_peaks/
│       └── zoom_peak_near_*.png
│
├── refinement/
│   ├── CVOSc.out
│   ├── CVOSc.pcr
│   ├── CVOSc.prf
│   ├── CVOSc.sum
│   └── CVOSc.fst
│
├── report/
│   └── _(CVO)_Rietvelt_Refinement_with_FullProf.pdf
│
├── scripts/
│   ├── plot.py
│   └── plot_peaks.py
│
└── README.md
```

---

# Refinement Procedure

The refinement was performed using **FullProf** following a sequential strategy to ensure stability and convergence:

1. Scale factor refinement  
2. First background refinement
3. Second background refinement
4. Zero shift correction  
5. Cell parameters refinement  
6. U peak-profile parameter refinement
7. V peak-profile parameter refinement
8. W peak-profile parameter refinement
9. atomic positions correction
10. Final refinement  

The final agreement factors obtained were:

| Parameter | Value |
|-----------|-------|
| Rp | 6.61 % |
| Rwp | 8.73 % |
| Rexp | 3.22 % |
| χ² | 7.36 |

The refined lattice parameters were:

- a = 10.6754 Å  
- b = 9.2087 Å  
- c = 3.0086 Å  

---

# Generating Diffraction Plots

The Python scripts read the `.XYN` files and generate normalized diffraction plots.

### Run the main plotting script

From the repository root:

```bash
python scripts/plot.py
```

This generates normalized diffraction plots and saves them in the `figures/` directory.

### Generate zoomed views of the main peaks

```bash
python scripts/plot_peaks.py
```

This script automatically detects the strongest peaks and generates zoomed figures.

---

# Crystal Structure Visualization

The crystal structure was visualized on FullProf using the refined model. The nearest bonds were identified between:

- **V – O atoms**
- **Ca – O atoms**

---

File: refinement/CVOSc.out (part 1 of 2)


        **********************************************************
        ** PROGRAM FullProf.2k (Version 8.20 - Feb2025-ILL JRC) **
        **********************************************************
                       M U L T I -- P A T T E R N                 
            Rietveld, Profile Matching & Integrated Intensity     
                 Refinement of X-ray and/or Neutron Data


    Date: 14/03/2026  Time: 02:31:29.495                              

 => PCR file code: CVOSc
 => DAT file code: CVOSc.dat            -> Relative contribution: 1.0000                                                            

 ==> CONDITIONS OF THIS RUN FOR PATTERN No.:  1

 => Global Refinement of X-ray powder diffraction data                                                                              
 => Global Refinement of X-ray powder diffraction data                                                                              
    Bragg-Brentano(X-rays) or Debye-Scherrer geometry(Neutrons)
 => Title: CVO-Sc-x=0

 => Number of phases:    1
 => Number of excluded regions:    0
 => Number of scattering factors supplied:    0
 => Conventional weights: w=1.0/Variance(yobs)
 => Asymmetry correction as in J.Appl.Cryst. 26,128(1993)
 => Background refined by polynomial function
 => The    5th default profile function was selected
 => Pseudo-Voigt function (ETA variable)
                 X-parameter correspond to: ETA=ETA0+X*2theta
                       pV(x)= ETA*L(x)+(1-ETA)*G(x)

 ==> INPUT/OUTPUT OPTIONS:

 => Generate file *.PRF for plot
 => Output Integrated Intensities
 => Generate new input file *.PCR

 => X-Y type of data: 2theta/TOF/E(Kev) Intens sigma for pattern:  1
 => Plot pattern at each cycle
 => Wavelengths:  1.54056 1.54439
 => Alpha2/Alpha1 ratio:   0.5000
 => Cos(Monochromator angle)=   0.9100
 => Asymmetry correction for angles lower than    0.000 degrees
 => Absorption correction (AC), muR-eff =   0.0000  0.0000
 => Base of peaks: 2.0*HW*   35.00

 => Number of cycles:  100
 => Relaxation factors ==>    for coordinates:  1.00
 => for anisotropic temperature factors:  1.00
 => for halfwidth/strain/size/further parameters:  1.00
 => for lattice constants and propagation vectors:  1.00
 => EPS-value for convergence:    0.1
 => Number of Least-Squares parameters varied:    30

 =>--------------------------->
 =>------->  PATTERN number:  1
 =>--------------------------->
 => Global parameters and codes ==>
 => Zero-point:    -0.0064   81.0000
 => Background parameters and codes ==>
 => Origin of polynomial at 2theta/TOF/E(KeV):   40.000  
  337.46     -528.62      1116.3     -1843.3      1451.8     -404.40    
       21.00       31.00       41.00       51.00       61.00       71.00
 => Displacement peak-shift parameter and code:     0.00    0.00
 => Transparency peak-shift parameter and code:     0.00    0.00

 => Reading Intensity data  =>>

 -> No recognizable heading in input data file X,Y,sigma
    First 6 lines are considered as COMMENTS (except for TSAMP keyword)
 -> COMMENT: 15.0001	1933.0                                                                                                                      
 -> COMMENT: 15.0206	1973.0                                                                                                                      
 -> COMMENT: 15.0411	1915.0                                                                                                                      
 -> COMMENT: 15.0615	1992.0                                                                                                                      
 -> COMMENT: 15.0820	1971.0                                                                                                                      
 -> COMMENT: 15.1025	1877.0                                                                                                                      
 ==> Angular range, step and number of points:
     2Thmin:      15.123000  2Thmax:      99.998497  Step:       0.020486  No. of points:   4145
 --------------------------------------------------------------------------------
 => Phase  No. 1
      CVO-Sc-x=0                                                            
 --------------------------------------------------------------------------------
 =>-------> Pattern#  1
 => Crystal Structure Refinement
 => Preferred orientation vector:   0.0000  0.0000  1.0000

 =>-------> Data for PHASE: 1
 => Number of atoms:    7
 => Number of distance  constraints:    0
 => Number of angle     constraints:    0

 => Symmetry information on space group: P b n m             
 -> The multiplicity of the general position is:   8
 -> The space group is Centric (-1 at origin)   
 -> Lattice type  P: { 000 }                                       
 -> Reduced set of symmetry operators:

  No.  IT   Symmetry symbol    Rotation part     Associated Translation
   1: ( 1)   1            -->     ( x, y, z) + {  0.0000  0.0000  0.0000}
   2: ( 4)   2 ( x, 0, 0) -->     ( x,-y,-z) + {  0.5000  0.5000  0.0000}
   3: ( 3)   2 ( 0, y, 0) -->     (-x, y,-z) + {  0.5000  0.5000  0.5000}
   4: ( 2)   2 ( 0, 0, z) -->     (-x,-y, z) + {  0.0000  0.0000  0.5000}


        Information on Space Group: 
        --------------------------- 

 =>   Number of Space group:  62
 =>  Hermann-Mauguin Symbol: P b n m
 =>             Hall Symbol: -P 2c 2ab
 =>    Table Setting Choice: cab
 =>            Setting Type: IT (Generated from Hermann-Mauguin symbol)
 =>          Crystal System: Orthorhombic
 =>              Laue Class: mmm
 =>             Point Group: mmm
 =>         Bravais Lattice: P
 =>          Lattice Symbol: oP
 =>  Reduced Number of S.O.:   4
 =>    General multiplicity:   8
 =>          Centrosymmetry: Centric (-1 at origin)
 =>  Generators (exc. -1&L):   2
 =>         Asymmetric unit:  0.000 <= x <=  1.000
                              0.000 <= y <=  0.500
                              0.000 <= z <=  0.250
 => Centring vectors:  0
                                                                                                    

 => List of all Symmetry Operators and Symmetry Symbols

 => SYMM(  1): x,y,z                             Symbol: 1
 => SYMM(  2): x+1/2,-y+1/2,-z                   Symbol: 2 (1/2,0,0) x,1/4,0
 => SYMM(  3): -x+1/2,y+1/2,-z+1/2               Symbol: 2 (0,1/2,0) 1/4,y,1/4
 => SYMM(  4): -x,-y,z+1/2                       Symbol: 2 (0,0,1/2) 0,0,z
 => SYMM(  5): -x,-y,-z                          Symbol: -1 0,0,0
 => SYMM(  6): -x+1/2,y+1/2,z                    Symbol: b 1/4,y,z
 => SYMM(  7): x+1/2,-y+1/2,z+1/2                Symbol: n (1/2,0,1/2) x,1/4,z
 => SYMM(  8): x,y,-z+1/2                        Symbol: m x,y,1/4

 => Initial parameters ==>
 Atom    Ntyp                  X         Y         Z         B         occ.         in  fin  Spc  Mult
                             B11       B22       B33       B12       B13       B23
 V1     V                  0.11162   0.06722   0.25000   0.00000   0.50000           0    0    0    4
                 Codes:  151.00000 161.00000   0.00000   0.00000   0.00000
 V2     V                 -0.10419  -0.41985   0.25000   0.00000   0.50000           0    0    0    4
                 Codes:  181.00000 191.00000   0.00000   0.00000   0.00000
 Ca1    Ca                 0.34533   0.24505   0.25000   0.00000   0.50000           0    0    0    4
                 Codes:  211.00000 221.00000   0.00000   0.00000   0.00000
 O1     O                 -0.16158  -0.20900   0.25000   0.00000   0.50000           0    0    0    4
                 Codes:  241.00000 251.00000   0.00000   0.00000   0.00000
 O2     O                 -0.02430   0.38152   0.25000   0.00000   0.50000           0    0    0    4
                 Codes:  271.00000 281.00000   0.00000   0.00000   0.00000
 O3     O                  0.21587   0.48059   0.25000   0.00000   0.50000           0    0    0    4
                 Codes:  261.00000 231.00000   0.00000   0.00000   0.00000
 O4     O                 -0.42558  -0.42016   0.25000   0.00000   0.50000           0    0    0    4
                 Codes:  201.00000 171.00000   0.00000   0.00000   0.00000

 => It is assumed that THE FIRST GIVEN SITE plus all the other atoms 
    occupying THE SAME POSITION have a total full occupation (no vacancies!)
  (if this is not the case, change the order of atoms to obtain correct values for the content of the unit cell)
    The given occupation factors have been obtained mutiplying m/M by   0.5000
      -> Atom: V   ,  Chemical element: V   Atomic Mass:    50.9414
      -> Atom: V   ,  Chemical element: V   Atomic Mass:    50.9414
      -> Atom: Ca  ,  Chemical element: CA  Atomic Mass:    40.0800
      -> Atom: O   ,  Chemical element: O   Atomic Mass:    15.9994
      -> Atom: O   ,  Chemical element: O   Atomic Mass:    15.9994
      -> Atom: O   ,  Chemical element: O   Atomic Mass:    15.9994
      -> Atom: O   ,  Chemical element: O   Atomic Mass:    15.9994
 => The given value of ATZ is        823.84 the program has calculated:         823.84
    The value of ATZ given in the input PCR file will be used for quantitative analysis
 => The chemical content of the unit cell is: 
       4.0000 V    +   4.0000 V    +   4.0000 Ca   +   4.0000 O    +   4.0000 O    +   4.0000 O    +   4.0000 O      
 => The normalized site occupation numbers in % are: 
     100.0000 V1     :      100.0000 V2     :      100.0000 Ca1    :      100.0000 O1     :      100.0000 O2     :      100.0000 O3     :      100.0000 O4       
 => The density (volumic mass) of the compound is:    4.626 g/cm3

 =>-------> PROFILE PARAMETERS FOR PATTERN:  1

 => Overall scale factor:   0.408569E-02
 => ETA (p-Voigt) OR M (Pearson VII):   0.8508
 => Overall temperature factor:      0.00000
 => Halfwidth U,V,W:      0.01579     0.00629     0.00116
 => X and Y parameters:       0.0042      0.0000
 => Direct cell parameters:   10.6754   9.2087   3.0086  90.0000  90.0000  90.0000
 => Preferred orientation parameters:   0.0000  0.0000
 => Asymmetry parameters     :      0.00000     0.00000     0.00000     0.00000
 => Strain parameters        :      0.00000     0.00000     0.00000
 => Size   parameters        :      0.00000     0.00000

 ==> CODEWORDS FOR PROFILE PARAMETERS of PATTERN#  1

 => Overall scale factor:   11.000
 => ETA (p-Voigt) OR M (Pearson VII):  291.000
 => Overall temperature factor:    0.000
 => Halfwidth U,V,W:  121.000 131.000 141.000
 => X and Y parameters:  301.000   0.000
 => Direct cell parameters:   91.000 101.000 111.000   0.000   0.000   0.000
 => Preferred orientation parameters:    0.000   0.000
 => Asymmetry parameters     :    0.000   0.000   0.000   0.000
 => Strain parameters        :    0.000   0.000   0.000
 => Size   parameters        :    0.000   0.000

 => Cell constraints according to Laue symmetry: mmm  

        Metric information:
        -------------------

 => Direct cell parameters:

         a =      10.6754      b =       9.2087      c =       3.0086
     alpha =       90.000   beta =       90.000  gamma =       90.000
                        Direct Cell Volume =     295.7618

 => Reciprocal cell parameters:

         a*=     0.093673      b*=     0.108593      c*=     0.332383
     alpha*=       90.000   beta*=       90.000  gamma*=       90.000
                    Reciprocal Cell Volume =   0.00338110

 => Direct and Reciprocal Metric Tensors:

                   GD                                       GR
    113.9644      0.0000      0.0000          0.008775    0.000000    0.000000
      0.0000     84.7994      0.0000          0.000000    0.011793    0.000000
      0.0000      0.0000      9.0515          0.000000    0.000000    0.110479

 =>  Cartesian frame: x // a; z is along c*; y is within the ab-plane   

     Crystal_to_Orthonormal_Matrix              Orthonormal_to_Crystal Matrix
              Cr_Orth_cel                               Orth_Cr_cel  
     10.6754      0.0000      0.0000          0.093673   -0.000000   -0.000000
      0.0000      9.2087      0.0000          0.000000    0.108593   -0.000000
      0.0000      0.0000      3.0086          0.000000    0.000000    0.332383

     Busing-Levy B-matrix: Hc=B.H            Inverse of the Busing-Levy B-matrix
                BL_M                                      BL_Minv  
    0.093673    0.000000    0.000000           10.6754     -0.0000     -0.0000
    0.000000    0.108593   -0.000000            0.0000      9.2087      0.0000
    0.000000    0.000000    0.332383            0.0000      0.0000      3.0086

 => Laue symmetry mmm   will be used to generate HKL for pattern#   1
 => Reflections generated between S(1/d)min:  0.1704 A-1 and S(1/d)max:  1.0576 A-1
 =>                                    dmax:  5.8682 A   and      dmin:  0.9455 A
 => The number of reflections generated is:    225
 => The max. scatt. variable (gen.ref.) is:       109.1062
 => Scattering coefficients from internal table


 => X-ray scattering coeff. (A1, B1, A2,...C, f(0), Z, Dfp,Dfpp)

 V      10.2971   6.8657   7.3511   0.4385   2.0703  26.8938   2.0571 102.4780   1.2199  22.9955  23.0000   0.0350   2.1100
 CA      8.6266  10.4421   7.3873   0.6599   1.5899  85.7484   1.0211 178.4370   1.3751  20.0000  20.0000   0.3410   1.2860
 O       3.0485  13.2771   2.2868   5.7011   1.5463   0.3239   0.8670  32.9089   0.2508   7.9994   8.0000   0.0470   0.0320

     --------------------------------------------------------------
      SYMBOLIC NAMES AND INITIAL VALUES OF PARAMETERS TO BE VARIED:
     --------------------------------------------------------------

      ->  Parameter number    1   -> Symbolic Name:                                     Scale_ph1_pat1    0.40856930E-02
      ->  Parameter number    2   -> Symbolic Name:                                         Bck_0_pat1     337.45901    
      ->  Parameter number    3   -> Symbolic Name:                                         Bck_1_pat1    -528.62000    
      ->  Parameter number    4   -> Symbolic Name:                                         Bck_2_pat1     1116.3070    
      ->  Parameter number    5   -> Symbolic Name:                                         Bck_3_pat1    -1843.3010    
      ->  Parameter number    6   -> Symbolic Name:                                         Bck_4_pat1     1451.7770    
      ->  Parameter number    7   -> Symbolic Name:                                         Bck_5_pat1    -404.40399    
      ->  Parameter number    8   -> Symbolic Name:                                          Zero_pat1   -0.64200000E-02
      ->  Parameter number    9   -> Symbolic Name:                                    Cell_A_ph1_pat1     10.675412    
      ->  Parameter number   10   -> Symbolic Name:                                    Cell_B_ph1_pat1     9.2086573    
      ->  Parameter number   11   -> Symbolic Name:                                    Cell_C_ph1_pat1     3.0085771    
      ->  Parameter number   12   -> Symbolic Name:                                    U-Cagl_ph1_pat1    0.15788000E-01
      ->  Parameter number   13   -> Symbolic Name:                                    V-Cagl_ph1_pat1    0.62940000E-02
      ->  Parameter number   14   -> Symbolic Name:                                    W-Cagl_ph1_pat1    0.11560000E-02
      ->  Parameter number   15   -> Symbolic Name:                                           X_V1_ph1    0.11162000    
      ->  Parameter number   16   -> Symbolic Name:                                           Y_V1_ph1    0.67220002E-01
      ->  Parameter number   17   -> Symbolic Name:                                           Y_O4_ph1   -0.42016000    
      ->  Parameter number   18   -> Symbolic Name:                                           X_V2_ph1   -0.10419000    
      ->  Parameter number   19   -> Symbolic Name:                                           Y_V2_ph1   -0.41984999    
      ->  Parameter number   20   -> Symbolic Name:                                           X_O4_ph1   -0.42557999    
      ->  Parameter number   21   -> Symbolic Name:                                          X_Ca1_ph1    0.34533000    
      ->  Parameter number   22   -> Symbolic Name:                                          Y_Ca1_ph1    0.24505000    
      ->  Parameter number   23   -> Symbolic Name:                                           Y_O3_ph1    0.48058999    
      ->  Parameter number   24   -> Symbolic Name:                                           X_O1_ph1   -0.16158000    
      ->  Parameter number   25   -> Symbolic Name:                                           Y_O1_ph1   -0.20900001    
      ->  Parameter number   26   -> Symbolic Name:                                           X_O3_ph1    0.21586999    
      ->  Parameter number   27   -> Symbolic Name:                                           X_O2_ph1   -0.24300000E-01
      ->  Parameter number   28   -> Symbolic Name:                                           Y_O2_ph1    0.38152000    
      ->  Parameter number   29   -> Symbolic Name:                                     EtaPV_ph1_pat1    0.85075998    
      ->  Parameter number   30   -> Symbolic Name:                                     X-tan_ph1_pat1    0.41950000E-02
  
 
 => No optimization for routine tasks
 ++++++++++++++++++++++++++++++++++++++++++++++++++++++++++++++++++++++++++++++++++++++++++++++++++++++++++++++++++++++++++++++++++++

 => CYCLE No.:    1
 ------------------------------------------------------------------------------------------------------------------------------------
 => Phase  1 Name: CVO-Sc-x=0
 ------------------------------------------------------------------------------------------------------------------------------------
 => New parameters, shifts, and standard deviations

 Atom        x       dx      sx       y       dy      sy       z       dz      sz       B       dB      sB      occ.    docc.   socc.

 V1       0.11162 0.00000 0.00012  0.06722 0.00000 0.00018  0.25000 0.00000 0.00000  0.00000 0.00000 0.00000  0.50000 0.00000 0.00000
 V2      -0.10419 0.00000 0.00012 -0.41985 0.00000 0.00017  0.25000 0.00000 0.00000  0.00000 0.00000 0.00000  0.50000 0.00000 0.00000
 Ca1      0.34533-0.00000 0.00016  0.24505 0.00000 0.00024  0.25000 0.00000 0.00000  0.00000 0.00000 0.00000  0.50000 0.00000 0.00000
 O1      -0.16158 0.00000 0.00047 -0.20900 0.00000 0.00050  0.25000 0.00000 0.00000  0.00000 0.00000 0.00000  0.50000 0.00000 0.00000
 O2      -0.02430-0.00000 0.00047  0.38152-0.00000 0.00047  0.25000 0.00000 0.00000  0.00000 0.00000 0.00000  0.50000 0.00000 0.00000
 O3       0.21587-0.00000 0.00045  0.48059-0.00000 0.00061  0.25000 0.00000 0.00000  0.00000 0.00000 0.00000  0.50000 0.00000 0.00000
 O4      -0.42558-0.00000 0.00044 -0.42016-0.00000 0.00050  0.25000 0.00000 0.00000  0.00000 0.00000 0.00000  0.50000 0.00000 0.00000

 ==> PROFILE PARAMETERS FOR PATTERN#  1

 => Overall scale factor:      0.004085685    -0.000000008     0.000008909
 => Eta(p-Voigt) or m(Pearson VII):   0.850716 -0.000044  0.029967
 => Overall tem. factor:     0.000000    0.000000    0.000000
 => Halfwidth parameters: 
         0.015783   -0.000005    0.002524
         0.006296    0.000002    0.001850
         0.001156   -0.000000    0.000348
 => Cell parameters: 
       10.675412    0.000000    0.000132
        9.208657    0.000000    0.000123
        3.008577    0.000000    0.000035
       90.000000    0.000000    0.000000
       90.000000    0.000000    0.000000
       90.000000    0.000000    0.000000
 => Preferred orientation: 
         0.000000    0.000000    0.000000
         0.000000    0.000000    0.000000
 => Asymmetry parameters: 
         0.000000    0.000000    0.000000
         0.000000    0.000000    0.000000
         0.000000    0.000000    0.000000
         0.000000    0.000000    0.000000
 => X and Y parameters: 
         0.004196    0.000001    0.000623
         0.000000    0.000000    0.000000
 => Strain parameters: 
         0.000000    0.000000    0.000000
         0.000000    0.000000    0.000000
         0.000000    0.000000    0.000000
 => Size   parameters (G,L): 
         0.000000    0.000000    0.000000
         0.000000    0.000000    0.000000

 ==> GLOBAL PARAMETERS FOR PATTERN#  1


 => Zero-point:    -0.0064    0.0000    0.0004
 => Background Polynomial Parameters ==>
       337.46     0.12682E-02  2.1822    
      -528.65    -0.30577E-01  8.5253    
       1116.3    -0.55435E-01  16.180    
      -1843.3    -0.42640E-02  29.929    
       1451.8    -0.25720E-02  46.362    
      -404.45    -0.46247E-01  18.693    

 => Cos( theta)-shift parameter :   0.0000  0.0000  0.0000
 => Sin(2theta)-shift parameter :   0.0000  0.0000  0.0000

 ==> RELIABILITY FACTORS WITH ALL NON-EXCLUDED POINTS FOR PATTERN:  1

 => R-Factors:   6.58      8.68     Chi2:  7.27     DW-Stat.:  0.5664   Patt#:  1
 => Expected :            3.22                                1.9181
 => Deviance : 0.307E+05     Dev*:   7.462    
 => GoF-index:  2.7         Sqrt(Residual/N)
 => N-P+C:  4115

 =>    SumYdif       SumYobs      SumYcal      SumwYobsSQ     Residual    Condition
     0.2615E+06    0.3972E+07    0.3943E+07    0.3972E+07    0.2990E+05    0.3671E+18


 => Conventional Rietveld Rp,Rwp,Re and Chi2:   10.6      11.9      4.43      7.267    
 => (Values obtained using Ynet, but true sigma(y))
 =>  SumYnet, Sum(w Ynet**2):     0.2461E+07    0.2097E+07


 ==> RELIABILITY FACTORS FOR POINTS WITH BRAGG CONTRIBUTIONS FOR PATTERN:  1

 => R-Factors:   6.60      8.69     Chi2:  7.30     DW-Stat.:  0.5677   Patt#:
 => Expected :            3.22                                1.9179
 => Deviance : 0.307E+05     Dev*:   7.496    
 => GoF-index:  2.7         Sqrt(Residual/N)
 => N-P+C:  4088

 =>    SumYdif       SumYobs      SumYcal      SumwYobsSQ     Residual    Condition
     0.2605E+06    0.3947E+07    0.3917E+07    0.3947E+07    0.2983E+05    0.3671E+18


 => Conventional Rietveld Rp,Rwp,Re and Chi2:   10.6      11.9      4.42      7.298    
 => (Values obtained using Ynet, but true sigma(y))
 =>  SumYnet, Sum(w Ynet**2):     0.2462E+07    0.2097E+07


 => Global user-weigthed Chi2 (Bragg contrib.):   7.30    

 => ---------> Pattern#  1
 => Phase:  1
 =>    Bragg R-factor:  4.45    
 =>    RF-factor     :  2.79    


   Standard deviations have to be multiplied by: 3.1583
   (correlated residuals) See references:
  -J.F.Berar & P.Lelann, J. Appl. Cryst. 24, 1-5 (1991) 
  -J.F.Berar, Acc. in Pow. Diff. II,NIST Sp.Pub. 846, 63(1992) 

 ++++++++++++++++++++++++++++++++++++++++++++++++++++++++++++++++++++++++++++++++++++++++++++++++++++++++++++++++++++++++++++++++++++

 => CYCLE No.:    1
 =>  Convergence reached at this CYCLE !!!!
 =>  Parameter shifts set to zero
 ------------------------------------------------------------------------------------------------------------------------------------
 => Phase  1 Name: CVO-Sc-x=0
 ------------------------------------------------------------------------------------------------------------------------------------
 => New parameters, shifts, and standard deviations

 Atom        x       dx      sx       y       dy      sy       z       dz      sz       B       dB      sB      occ.    docc.   socc.

 V1       0.11162 0.00000 0.00012  0.06722 0.00000 0.00018  0.25000 0.00000 0.00000  0.00000 0.00000 0.00000  0.50000 0.00000 0.00000
 V2      -0.10419 0.00000 0.00012 -0.41985 0.00000 0.00017  0.25000 0.00000 0.00000  0.00000 0.00000 0.00000  0.50000 0.00000 0.00000
 Ca1      0.34533 0.00000 0.00016  0.24505 0.00000 0.00024  0.25000 0.00000 0.00000  0.00000 0.00000 0.00000  0.50000 0.00000 0.00000
 O1      -0.16158 0.00000 0.00047 -0.20900 0.00000 0.00050  0.25000 0.00000 0.00000  0.00000 0.00000 0.00000  0.50000 0.00000 0.00000
 O2      -0.02430 0.00000 0.00047  0.38152 0.00000 0.00047  0.25000 0.00000 0.00000  0.00000 0.00000 0.00000  0.50000 0.00000 0.00000
 O3       0.21587 0.00000 0.00045  0.48059 0.00000 0.00061  0.25000 0.00000 0.00000  0.00000 0.00000 0.00000  0.50000 0.00000 0.00000
 O4      -0.42558 0.00000 0.00044 -0.42016 0.00000 0.00050  0.25000 0.00000 0.00000  0.00000 0.00000 0.00000  0.50000 0.00000 0.00000

 ==> PROFILE PARAMETERS FOR PATTERN#  1

 => Overall scale factor:      0.004085685     0.000000000     0.000008909
 => Eta(p-Voigt) or m(Pearson VII):   0.850716  0.000000  0.029967
 => Overall tem. factor:     0.000000    0.000000    0.000000
 => Halfwidth parameters: 
         0.015783    0.000000    0.002524
         0.006296    0.000000    0.001850
         0.001156    0.000000    0.000348
 => Cell parameters: 
       10.675412    0.000000    0.000132
        9.208657    0.000000    0.000123
        3.008577    0.000000    0.000035
       90.000000    0.000000    0.000000
       90.000000    0.000000    0.000000
       90.000000    0.000000    0.000000
 => Preferred orientation: 
         0.000000    0.000000    0.000000
         0.000000    0.000000    0.000000
 => Asymmetry parameters: 
         0.000000    0.000000    0.000000
         0.000000    0.000000    0.000000
         0.000000    0.000000    0.000000
         0.000000    0.000000    0.000000
 => X and Y parameters: 
         0.004196    0.000000    0.000623
         0.000000    0.000000    0.000000
 => Strain parameters: 
         0.000000    0.000000    0.000000
         0.000000    0.000000    0.000000
         0.000000    0.000000    0.000000
 => Size   parameters (G,L): 
         0.000000    0.000000    0.000000
         0.000000    0.000000    0.000000

 ==> GLOBAL PARAMETERS FOR PATTERN#  1


 => Zero-point:    -0.0064    0.0000    0.0004
 => Background Polynomial Parameters ==>
       337.46      0.0000      2.1822    
      -528.65      0.0000      8.5253    
       1116.3      0.0000      16.180    
      -1843.3      0.0000      29.929    
       1451.8      0.0000      46.362    
      -404.45      0.0000      18.693    

 => Cos( theta)-shift parameter :   0.0000  0.0000  0.0000
 => Sin(2theta)-shift parameter :   0.0000  0.0000  0.0000

 ==> RELIABILITY FACTORS WITH ALL NON-EXCLUDED POINTS FOR PATTERN:  1

 => R-Factors:   6.58      8.68     Chi2:  7.27     DW-Stat.:  0.5664   Patt#:  1
 => Expected :            3.22                                1.9181
 => Deviance : 0.307E+05     Dev*:   7.462    
 => GoF-index:  2.7         Sqrt(Residual/N)
 => N-P+C:  4115

 =>    SumYdif       SumYobs      SumYcal      SumwYobsSQ     Residual    Condition
     0.2615E+06    0.3972E+07    0.3943E+07    0.3972E+07    0.2990E+05    0.3671E+18


 => Conventional Rietveld Rp,Rwp,Re and Chi2:   10.6      11.9      4.43      7.267    
 => (Values obtained using Ynet, but true sigma(y))
 =>  SumYnet, Sum(w Ynet**2):     0.2461E+07    0.2097E+07

 => N-sigma of the GoF:      284.256

 ==> RELIABILITY FACTORS FOR POINTS WITH BRAGG CONTRIBUTIONS FOR PATTERN:  1

 => R-Factors:   6.60      8.69     Chi2:  7.30     DW-Stat.:  0.5677   Patt#:
 => Expected :            3.22                                1.9179
 => Deviance : 0.307E+05     Dev*:   7.496    
 => GoF-index:  2.7         Sqrt(Residual/N)
 => N-P+C:  4088

 =>    SumYdif       SumYobs      SumYcal      SumwYobsSQ     Residual    Condition
     0.2605E+06    0.3947E+07    0.3917E+07    0.3947E+07    0.2983E+05    0.3671E+18


 => Conventional Rietveld Rp,Rwp,Re and Chi2:   10.6      11.9      4.42      7.298    
 => (Values obtained using Ynet, but true sigma(y))
 =>  SumYnet, Sum(w Ynet**2):     0.2462E+07    0.2097E+07

 => N-sigma of the GoF:      284.740

 => Global user-weigthed Chi2 (Bragg contrib.):   7.31    

 => ---------> Pattern#  1
 => Phase:  1
 =>    Bragg R-factor:  4.45    
 =>    RF-factor     :  2.79    

 --------------------------------------------------------------------------------------------------------------------------------------------------------
 Pattern#  1 Phase No.:   1 Phase name: CVO-Sc-x=0
 --------------------------------------------------------------------------------------------------------------------------------------------------------

   No.  Code     H   K   L  Mult      Hw      ETA/M    2theta/TOF     Icalc       Iobs      Sigma     StrFactor^2    d-hkl       CORR

      1   1      2   0   0     2  0.049088  0.920343      16.595       82.1      196.6      6.136        228.0648  5.337706      1.000000
      2   1      2   1   0     4  0.051697  0.931290      19.204      123.3      131.5      1.604        230.2279  4.618004      1.000000
      3   1      0   2   0     2  0.051755  0.931531      19.261      619.7      594.2      5.816       2331.4688  4.604328      1.000000
      4   1      1   2   0     4  0.053519  0.938806      20.995        0.1        0.0      0.184          0.1169  4.227854      1.000000
      5   1      2   2   0     4  0.058241  0.957826      25.528      475.8      451.2      5.546       1606.0756  3.486441      1.000000
      6   1      3   1   0     4  0.059634  0.963319      26.837       39.1       34.7      2.730        146.7915  3.319265      1.000000
      7   1      1   3   0     4  0.063353  0.977729      30.272       73.5       79.7      2.344        355.7804  2.950025      1.000000
      8   1      1   0   1     4  0.063992  0.980168      30.853      351.3      320.8      3.405       1770.7296  2.895777      1.000000
      9   1      3   2   0     4  0.064988  0.983950      31.754       29.4       30.6      1.084        157.7721  2.815593      1.000000
     10   1      1   1   1     8  0.065686  0.986585      32.382      216.7      207.8      2.127        605.8812  2.762413      1.000000
     11   1      4   0   0     2  0.066992  0.991486      33.551     2070.2     2211.9      5.172      24990.9668  2.668853      1.000000
     12   1      2   3   0     4  0.067108  0.991917      33.653     3890.7     4089.0      6.938      23636.6895  2.660934      1.000000
     13   1      4   1   0     4  0.068601  0.997462      34.975      113.9      106.8      1.330        751.9414  2.563368      1.000000
     14   1      2   1   1     8  0.069295  1.000021      35.585     2529.7     2517.7      5.632       8671.3486  2.520806      1.000000
     15   1      0   2   1     4  0.069333  1.000158      35.617     1268.6     1261.2      2.714       8712.2061  2.518575      1.000000
     16   1      1   2   1     8  0.070492  1.004404      36.629       24.2       25.4      0.802         88.3432  2.451280      1.000000
     17   1      3   3   0     4  0.072902  1.013126      38.708       80.2       85.9      1.592        660.1299  2.324294      1.000000
     18   1      4   2   0     4  0.073214  1.014245      38.975        9.7        9.3      0.313         81.0615  2.309002      1.000000
     19   1      0   4   0     2  0.073355  1.014750      39.095       23.5       26.0      0.401        395.8037  2.302164      1.000000
     20   1      3   0   1     4  0.073452  1.015098      39.178      202.5      218.0      1.886       1712.1882  2.297482      1.000000
     21   1      2   2   1     8  0.073868  1.016581      39.532      104.6      114.1      1.427        451.2303  2.277749      1.000000
     22   1      1   4   0     4  0.074458  1.018680      40.032      123.6      141.2      1.491       1096.1036  2.250430      1.000000
     23   1      3   1   1     8  0.074929  1.020353      40.431     1644.6     1686.7      5.361       7452.5151  2.229151      1.000000
     24   1      2   4   0     4  0.077691  1.030040      42.739      522.9      588.3      2.947       5357.6299  2.113927      1.000000
     25   1      1   3   1     8  0.077886  1.030714      42.900      937.8      984.3      3.521       4844.6113  2.106379      1.000000
     26   1      5   1   0     4  0.078581  1.033121      43.474      133.5      147.8      1.592       1419.8085  2.079909      1.000000
     27   1      3   2   1     8  0.079235  1.035374      44.011      188.9      200.4      2.025       1033.0964  2.055766      1.000000
     28   1      4   3   0     4  0.080413  1.039407      44.972        5.3        5.1      0.487         60.6687  2.014036      1.000000
     29   1      2   3   1     8  0.081025  1.041490      45.468      120.9      122.5      1.787        710.6727  1.993195      1.000000
     30   1      4   1   1     8  0.082311  1.045836      46.504      524.5      498.5      3.208       3241.6924  1.951184      1.000000
     31   1      5   2   0     4  0.082763  1.047353      46.866       39.0       43.3      0.786        490.7462  1.936963      1.000000
     32   1      3   4   0     4  0.082893  1.047789      46.970        8.2        7.7      0.200        103.4806  1.932921      1.000000
     33   1      3   3   1     8  0.086118  1.058471      49.516      454.0      432.5      2.304       3228.6162  1.839331      1.000000
     34   1      4   2   1     8  0.086400  1.059392      49.735     1535.8     1513.5      4.174      11030.8604  1.831725      1.000000
     35   1      0   4   1     4  0.086528  1.059809      49.834     1124.2     1123.8      2.901      16220.4082  1.828306      1.000000
     36   1      1   5   0     4  0.087033  1.061458      50.227       22.8       26.7      0.305        334.8554  1.814920      1.000000
     37   1      1   4   1     8  0.087529  1.063066      50.611      584.5      586.3      3.053       4365.2114  1.802068      1.000000
     38   1      6   0   0     2  0.088433  1.065988      51.307       11.4       13.9      0.468        352.3576  1.779235      1.000000
     39   1      5   3   0     4  0.089522  1.069481      52.139       35.3       35.5      0.773        563.8592  1.752769      1.000000
     40   1      6   1   0     4  0.089769  1.070268      52.327       64.6       71.3      0.843       1040.1533  1.746927      1.000000
     41   1      4   4   0     4  0.089926  1.070770      52.447       14.6       15.0      0.130        236.3616  1.743220      1.000000
     42   1      5   0   1     4  0.090013  1.071047      52.513      239.2      247.1      1.602       3880.7234  1.741185      1.000000
     43   1      2   5   0     4  0.090021  1.071071      52.518       96.1       99.3      0.643       1558.7953  1.741008      1.000000
     44   1      2   4   1     8  0.090511  1.072629      52.890      130.0      130.3      1.466       1071.4689  1.729654      1.000000
     45   1      5   1   1     8  0.091343  1.075258      53.516        1.1        1.1      0.143          9.4938  1.710870      1.000000
     46   1      4   3   1     8  0.093069  1.080667      54.805        0.1        0.0      0.004          0.5666  1.673641      1.000000
     47   1      6   2   0     4  0.093748  1.082773      55.307      651.7      703.9      3.902      11869.9170  1.659632      1.000000
     48   1      3   5   0     4  0.094949  1.086475      56.190        2.5        2.0      0.153         47.8909  1.635644      1.000000
     49   1      5   2   1     8  0.095310  1.087582      56.454       66.1       60.0      1.005        630.0623  1.628623      1.000000
     50   1      3   4   1     8  0.095435  1.087964      56.545       85.9       79.4      1.080        822.1688  1.626218      1.000000
     51   1      5   4   0     4  0.098776  1.098056      58.950        2.1        1.8      0.177         43.9745  1.565470      1.000000
     52   1      1   5   1     8  0.099449  1.100056      59.427       24.1       24.5      0.660        257.4600  1.554049      1.000000
     53   1      6   3   0     4  0.100337  1.102683      60.053      562.4      608.7      3.049      12285.7256  1.539335      1.000000
     54   1      0   6   0     2  0.100618  1.103508      60.249      519.5      557.3      2.356      22860.5996  1.534776      1.000000
     55   1      1   6   0     4  0.101599  1.106382      60.934       22.9       20.7      0.260        517.0466  1.519157      1.000000
     56   1      4   5   0     4  0.101811  1.107002      61.082      101.6      100.3      0.754       2302.4351  1.515833      1.000000
     57   1      5   3   1     8  0.101897  1.107253      61.142       30.4       29.9      0.199        345.7587  1.514494      1.000000
     58   1      6   1   1     8  0.102141  1.107963      61.311      623.6      615.4      2.169       7125.9946  1.510720      1.000000
     59   1      4   4   1     8  0.102298  1.108416      61.419      981.1      970.2      2.605      11255.3320  1.508322      1.000000
     60   1      2   5   1     8  0.102391  1.108688      61.484      667.1      664.5      1.702       7670.0166  1.506888      1.000000

   No.  Code     H   K   L  Mult      Hw      ETA/M    2theta/TOF     Icalc       Iobs      Sigma     StrFactor^2    d-hkl       CORR

     61   1      7   1   0     4  0.102543  1.109130      61.589        7.9        7.8      0.020        181.8408  1.504565      1.000000
     62   1      0   0   2     2  0.102562  1.109182      61.602      970.2      953.6      2.502      44802.4844  1.504288      1.000000
     63   1      2   6   0     4  0.104548  1.114892      62.962       28.7       37.7      0.779        693.5621  1.475013      1.000000
     64   1      1   1   2     8  0.104868  1.115804      63.180        0.1        0.1      0.003          0.9690  1.470459      1.000000
     65   1      6   2   1     8  0.106111  1.119325      64.019      431.9      438.6      2.817       5415.0181  1.453193      1.000000
     66   1      2   0   2     4  0.106503  1.120427      64.282        3.1        3.2      0.035         77.3656  1.447888      1.000000
     67   1      7   2   0     4  0.106516  1.120463      64.290       27.4       28.4      0.326        693.3095  1.447712      1.000000
     68   1      3   5   1     8  0.107321  1.122717      64.828       48.8       52.3      1.006        628.7440  1.437007      1.000000
     69   1      2   1   2     8  0.107834  1.124147      65.168        5.8        6.5      0.144         75.2915  1.430316      1.000000
     70   1      0   2   2     4  0.107865  1.124235      65.189       30.3       34.3      0.754        788.4984  1.429908      1.000000
     71   1      1   2   2     8  0.108858  1.126985      65.845        0.0        0.0      0.000          0.0020  1.417251      1.000000
     72   1      3   6   0     4  0.109499  1.128747      66.265       18.5       19.9      0.356        497.4383  1.409285      1.000000
     73   1      6   4   0     4  0.109620  1.129079      66.344      124.9      135.2      1.672       3375.2017  1.407796      1.000000
     74   1      5   5   0     4  0.110713  1.132064      67.055        1.7        1.5      0.171         48.1632  1.394576      1.000000
     75   1      5   4   1     8  0.111209  1.133409      67.376       22.2       18.9      0.794        309.8392  1.388720      1.000000
     76   1      2   2   2     8  0.111855  1.135155      67.792       51.2       44.7      1.037        722.8845  1.381206      1.000000
     77   1      6   3   1     8  0.112808  1.137712      68.401       98.9       96.0      1.324       1423.0525  1.370378      1.000000
     78   1      3   1   2     8  0.112829  1.137767      68.414        3.8        3.7      0.050         55.1605  1.370148      1.000000
     79   1      0   6   1     4  0.113096  1.138481      68.585       42.4       41.6      0.540       1225.4647  1.367159      1.000000
     80   1      7   3   0     4  0.113221  1.138813      68.664        8.8        8.7      0.147        256.2066  1.365779      1.000000
     81   1      7   0   1     4  0.113720  1.140142      68.981        0.2        0.2      0.012          6.5861  1.360277      1.000000
     82   1      1   6   1     8  0.114106  1.141165      69.224       14.3       14.7      0.558        210.9462  1.356084      1.000000
     83   1      4   5   1     8  0.114325  1.141745      69.363        1.3        1.4      0.057         18.9618  1.353718      1.000000
     84   1      7   1   1     8  0.115082  1.143736      69.837      117.2      115.8      1.502       1757.7565  1.345675      1.000000
