Repository: JNinaDonoso/CVO_Rietveld_Refinement

# Rietveld Refinement of a Calcium Vanadate (CVO) Diffraction Pattern

This repository contains the data, scripts, and figures used for a Rietveld refinement project performed with the **FullProf Suite** as part of a Solid State Physics course.

The goal of the project was to refine the crystal structure of a CVO sample starting from an experimental powder diffraction pattern and an initial crystallographic model provided in CIF format. The refinement was carried out step by step by progressively activating relevant parameters such as the scale factor, background polynomial, lattice parameters, and peak-profile parameters.

The repository also includes Python scripts used to generate quality plots of the diffraction pattern and zoomed views of the main peaks.

---

# Repository Structure

```
CVO_Rietveld_Refinement
│
├── data/
│   ├── CVOSc.CIF
│   └── CVOSc.DAT
│
├── evolution/
│   ├── *_refinement_step_CVOSc.XYN
│   └── *_refinement_step_CVOSc.PCR
│
├── figures/
│   ├── *_refinement_step_CVOSc.png
│   └── zoom_peaks/
│       └── zoom_peak_near_*.png
│
├── refinement/
│   ├── CVOSc.out
│   ├── CVOSc.pcr
│   ├── CVOSc.prf
│   ├── CVOSc.sum
│   └── CVOSc.fst
│
├── report/
│   └── _(CVO)_Rietvelt_Refinement_with_FullProf.pdf
│
├── scripts/
│   ├── plot.py
│   └── plot_peaks.py
│
└── README.md
```

---

# Refinement Procedure

The refinement was performed using **FullProf** following a sequential strategy to ensure stability and convergence:

1. Scale factor refinement  
2. First background refinement
3. Second background refinement
4. Zero shift correction  
5. Cell parameters refinement  
6. U peak-profile parameter refinement
7. V peak-profile parameter refinement
8. W peak-profile parameter refinement
9. atomic positions correction
10. Final refinement  

The final agreement factors obtained were:

| Parameter | Value |
|-----------|-------|
| Rp | 6.61 % |
| Rwp | 8.73 % |
| Rexp | 3.22 % |
| χ² | 7.36 |

The refined lattice parameters were:

- a = 10.6754 Å  
- b = 9.2087 Å  
- c = 3.0086 Å  

---

# Generating Diffraction Plots

The Python scripts read the `.XYN` files and generate normalized diffraction plots.

### Run the main plotting script

From the repository root:

```bash
python scripts/plot.py
```

This generates normalized diffraction plots and saves them in the `figures/` directory.

### Generate zoomed views of the main peaks

```bash
python scripts/plot_peaks.py
```

This script automatically detects the strongest peaks and generates zoomed figures.

---

# Crystal Structure Visualization

The crystal structure was visualized on FullProf using the refined model. The nearest bonds were identified between:

- **V – O atoms**
- **Ca – O atoms**

---

File: refinement/CVOSc.prf (part 1 of 6)
 CVO-Sc-x=0    CELL:   10.67541   9.20866   3.00858   90.0000   90.0000   90.0000   SPGR: P b n m                TEMP:      0.00
  1   4145     1.54056     1.54439    -0.00642     0.00000     0.00000    0
  448    0    0
 2Theta	Yobs	Ycal	Yobs-Ycal	Backg	Bragg	Posr	(hkl)	K
     15.1230	  1911.0	  1796.6	-13402.9	  1767.8	     16.5881	       0	(  2  0  0)	  0  1
     15.1435	  1873.0	  1793.7	-13438.0	  1764.8	     16.6297	       0	(  2  0  0)	  0  2
     15.1640	  1918.0	  1790.8	-13390.0	  1761.9	     19.1971	       0	(  2  1  0)	  0  1
     15.1844	  1923.0	  1787.9	-13382.1	  1759.0	     19.2453	       0	(  2  1  0)	  0  2
     15.2049	  1840.0	  1784.9	-13462.2	  1756.0	     19.2547	       0	(  0  2  0)	  0  1
     15.2254	  1925.0	  1782.0	-13374.3	  1753.1	     19.3031	       0	(  0  2  0)	  0  2
     15.2459	  1842.0	  1779.1	-13454.4	  1750.2	     20.9885	       0	(  1  2  0)	  0  1
     15.2664	  1923.0	  1776.2	-13370.5	  1747.3	     21.0413	       0	(  1  2  0)	  0  2
     15.2868	  1949.0	  1773.3	-13341.6	  1744.4	     25.5216	       0	(  2  2  0)	  0  1
     15.3073	  1912.0	  1770.4	-13375.7	  1741.5	     25.5861	       0	(  2  2  0)	  0  2
     15.3278	  1825.0	  1767.6	-13459.8	  1738.6	     26.8308	       0	(  3  1  0)	  0  1
     15.3483	  1823.0	  1764.7	-13458.9	  1735.7	     26.8987	       0	(  3  1  0)	  0  2
     15.3688	  1910.0	  1761.8	-13369.0	  1732.8	     30.2654	       0	(  1  3  0)	  0  1
     15.3892	  1872.0	  1758.9	-13404.2	  1729.9	     30.3425	       0	(  1  3  0)	  0  2
     15.4097	  1857.0	  1756.1	-13416.3	  1727.0	     30.8465	       0	(  1  0  1)	  0  1
     15.4302	  1955.0	  1753.2	-13315.5	  1724.1	     30.9251	       0	(  1  0  1)	  0  2
     15.4507	  1860.0	  1750.4	-13407.6	  1721.2	     31.7480	       0	(  3  2  0)	  0  1
     15.4712	  1819.0	  1747.5	-13445.8	  1718.4	     31.8290	       0	(  3  2  0)	  0  2
     15.4917	  1821.0	  1744.7	-13440.9	  1715.5	     32.3759	       0	(  1  1  1)	  0  1
     15.5121	  1823.0	  1741.8	-13436.1	  1712.6	     32.4587	       0	(  1  1  1)	  0  2
     15.5326	  1882.0	  1739.0	-13374.3	  1709.8	     33.5441	       0	(  4  0  0)	  0  1
     15.5531	  1860.0	  1736.2	-13393.4	  1706.9	     33.6300	       0	(  4  0  0)	  0  2
     15.5736	  1886.0	  1733.4	-13364.6	  1704.1	     33.6469	       0	(  2  3  0)	  0  1
     15.5941	  1726.0	  1730.6	-13521.8	  1701.2	     33.7331	       0	(  2  3  0)	  0  2
     15.6145	  1802.0	  1727.8	-13443.0	  1698.4	     34.9683	       0	(  4  1  0)	  0  1
     15.6350	  1872.0	  1725.0	-13370.2	  1695.6	     35.0581	       0	(  4  1  0)	  0  2
     15.6555	  1802.0	  1722.2	-13437.4	  1692.7	     35.5784	       0	(  2  1  1)	  0  1
     15.6760	  1860.0	  1719.4	-13376.6	  1689.9	     35.6110	       0	(  0  2  1)	  0  1
     15.6965	  1755.0	  1716.6	-13478.9	  1687.1	     35.6698	       0	(  2  1  1)	  0  2
     15.7170	  1827.0	  1713.8	-13404.1	  1684.3	     35.7025	       0	(  0  2  1)	  0  2
     15.7374	  1792.0	  1711.1	-13436.4	  1681.5	     36.6230	       0	(  1  2  1)	  0  1
     15.7579	  1830.0	  1708.4	-13395.6	  1678.7	     36.7173	       0	(  1  2  1)	  0  2
     15.7784	  1787.0	  1705.6	-13435.9	  1675.8	     38.7016	       0	(  3  3  0)	  0  1
     15.7989	  1829.0	  1702.9	-13391.1	  1673.0	     38.8017	       0	(  3  3  0)	  0  2
     15.8194	  1770.0	  1700.2	-13447.4	  1670.3	     38.9683	       0	(  4  2  0)	  0  1
     15.8398	  1788.0	  1697.5	-13426.7	  1667.5	     39.0691	       0	(  4  2  0)	  0  2
     15.8603	  1814.0	  1694.8	-13398.0	  1664.7	     39.0887	       0	(  0  4  0)	  0  1
     15.8808	  1863.0	  1692.1	-13346.3	  1661.9	     39.1717	       0	(  3  0  1)	  0  1
     15.9013	  1767.0	  1689.4	-13439.6	  1659.1	     39.1899	       0	(  0  4  0)	  0  2
     15.9218	  1843.0	  1686.7	-13361.0	  1656.4	     39.2731	       0	(  3  0  1)	  0  2
     15.9423	  1698.0	  1684.1	-13503.3	  1653.6	     39.5252	       0	(  2  2  1)	  0  1
     15.9627	  1759.0	  1681.5	-13439.7	  1650.8	     39.6275	       0	(  2  2  1)	  0  2
     15.9832	  1686.0	  1678.8	-13510.1	  1648.1	     40.0254	       0	(  1  4  0)	  0  1
     16.0037	  1708.0	  1676.3	-13485.5	  1645.3	     40.1292	       0	(  1  4  0)	  0  2
     16.0242	  1805.0	  1673.7	-13385.9	  1642.6	     40.4241	       0	(  3  1  1)	  0  1
     16.0447	  1873.0	  1671.1	-13315.4	  1639.8	     40.5291	       0	(  3  1  1)	  0  2
     16.0651	  1758.0	  1668.6	-13427.9	  1637.1	     42.7329	       0	(  2  4  0)	  0  1
     16.0856	  1687.0	  1666.1	-13496.4	  1634.3	     42.8444	       0	(  2  4  0)	  0  2
     16.1061	  1801.0	  1663.7	-13379.9	  1631.6	     42.8936	       0	(  1  3  1)	  0  1
     16.1266	  1741.0	  1661.3	-13437.5	  1628.9	     43.0055	       0	(  1  3  1)	  0  2
     16.1471	  1797.0	  1658.9	-13379.2	  1626.2	     43.4671	       0	(  5  1  0)	  0  1
     16.1675	  1719.0	  1656.6	-13454.9	  1623.4	     43.5807	       0	(  5  1  0)	  0  2
     16.1880	  1732.0	  1654.4	-13439.7	  1620.7	     44.0042	       0	(  3  2  1)	  0  1
     16.2085	  1758.0	  1652.3	-13411.5	  1618.0	     44.1194	       0	(  3  2  1)	  0  2
     16.2290	  1719.0	  1650.2	-13448.5	  1615.3	     44.9654	       0	(  4  3  0)	  0  1
     16.2495	  1720.0	  1648.3	-13445.5	  1612.6	     45.0833	       0	(  4  3  0)	  0  2
     16.2700	  1780.0	  1646.5	-13383.8	  1609.9	     45.4618	       0	(  2  3  1)	  0  1
     16.2904	  1677.0	  1644.9	-13485.2	  1607.2	     45.5812	       0	(  2  3  1)	  0  2
     16.3109	  1753.0	  1643.6	-13407.8	  1604.5	     46.4975	       0	(  4  1  1)	  0  1
     16.3314	  1730.0	  1642.6	-13429.8	  1601.9	     46.6200	       0	(  4  1  1)	  0  2
     16.3519	  1721.0	  1642.0	-13438.3	  1599.2	     46.8593	       0	(  5  2  0)	  0  1
     16.3724	  1690.0	  1642.0	-13469.3	  1596.5	     46.9632	       0	(  3  4  0)	  0  1
     16.3928	  1725.0	  1642.9	-13435.2	  1593.8	     46.9828	       0	(  5  2  0)	  0  2
     16.4133	  1664.0	  1645.0	-13498.3	  1591.2	     47.0870	       0	(  3  4  0)	  0  2
     16.4338	  1719.0	  1649.0	-13447.3	  1588.5	     49.5091	       0	(  3  3  1)	  0  1
     16.4543	  1699.0	  1656.0	-13474.2	  1585.8	     49.6405	       0	(  3  3  1)	  0  2
     16.4748	  1763.0	  1668.1	-13422.3	  1583.2	     49.7286	       0	(  4  2  1)	  0  1
     16.4953	  1781.0	  1689.6	-13425.9	  1580.5	     49.8280	       0	(  0  4  1)	  0  1
     16.5157	  1895.0	  1730.5	-13352.8	  1577.9	     49.8607	       0	(  4  2  1)	  0  2
     16.5362	  2003.0	  1822.1	-13336.3	  1575.3	     49.9604	       0	(  0  4  1)	  0  2
     16.5567	  2234.0	  2067.2	-13350.4	  1572.6	     50.2209	       0	(  1  5  0)	  0  1
     16.5772	  2555.0	  2626.6	-13588.8	  1570.0	     50.3545	       0	(  1  5  0)	  0  2
     16.5977	  2772.0	  2772.0	-13517.2	  1567.4	     50.6043	       0	(  1  4  1)	  0  1
     16.6181	  2551.0	  2492.8	-13459.1	  1564.7	     50.7390	       0	(  1  4  1)	  0  2
     16.6386	  2300.0	  2279.3	-13496.6	  1562.1	     51.3006	       0	(  6  0  0)	  0  1
     16.6591	  1970.0	  1919.7	-13467.0	  1559.5	     51.4374	       0	(  6  0  0)	  0  2
     16.6796	  1670.0	  1751.5	-13598.7	  1556.9	     52.1330	       0	(  5  3  0)	  0  1
     16.7001	  1759.0	  1681.8	-13440.0	  1554.3	     52.2724	       0	(  5  3  0)	  0  2
     16.7205	  1614.0	  1646.6	-13549.9	  1551.7	     52.3206	       0	(  6  1  0)	  0  1
     16.7410	  1607.0	  1625.3	-13535.6	  1549.1	     52.4403	       0	(  4  4  0)	  0  1
     16.7615	  1636.0	  1610.9	-13492.2	  1546.5	     52.4606	       0	(  6  1  0)	  0  2
     16.7820	  1614.0	  1600.5	-13503.7	  1543.9	     52.5063	       0	(  5  0  1)	  0  1
     16.8025	  1698.0	  1592.3	-13411.6	  1541.3	     52.5121	       0	(  2  5  0)	  0  1
     16.8230	  1674.0	  1585.7	-13429.0	  1538.7	     52.5807	       0	(  4  4  0)	  0  2
     16.8434	  1622.0	  1580.1	-13475.4	  1536.2	     52.6469	       0	(  5  0  1)	  0  2
     16.8639	  1639.0	  1575.2	-13453.4	  1533.6	     52.6526	       0	(  2  5  0)	  0  2
     16.8844	  1637.0	  1570.8	-13451.0	  1531.0	     52.8835	       0	(  2  4  1)	  0  1
     16.9049	  1643.0	  1566.7	-13440.9	  1528.4	     53.0252	       0	(  2  4  1)	  0  2
     16.9254	  1616.0	  1562.9	-13464.2	  1525.9	     53.5101	       0	(  5  1  1)	  0  1
     16.9458	  1563.0	  1559.4	-13513.6	  1523.3	     53.6538	       0	(  5  1  1)	  0  2
     16.9663	  1630.0	  1556.0	-13443.2	  1520.8	     54.7990	       0	(  4  3  1)	  0  1
     16.9868	  1551.0	  1552.7	-13519.0	  1518.2	     54.9468	       0	(  4  3  1)	  0  2
     17.0073	  1590.0	  1549.6	-13476.8	  1515.7	     55.3010	       0	(  6  2  0)	  0  1
     17.0278	  1479.0	  1546.5	-13584.8	  1513.2	     55.4504	       0	(  6  2  0)	  0  2
     17.0483	  1563.0	  1543.6	-13497.8	  1510.6	     56.1834	       0	(  3  5  0)	  0  1
     17.0687	  1573.0	  1540.6	-13484.9	  1508.1	     56.3356	       0	(  3  5  0)	  0  2
     17.0892	  1548.0	  1537.8	-13507.0	  1505.6	     56.4473	       0	(  5  2  1)	  0  1
     17.1097	  1562.0	  1535.0	-13490.2	  1503.0	     56.5383	       0	(  3  4  1)	  0  1
     17.1302	  1588.0	  1532.2	-13461.4	  1500.5	     56.6003	       0	(  5  2  1)	  0  2
     17.1507	  1575.0	  1529.4	-13471.7	  1498.0	     56.6916	       0	(  3  4  1)	  0  2
     17.1711	  1597.0	  1526.7	-13447.0	  1495.5	     58.9436	       0	(  5  4  0)	  0  1
     17.1916	  1524.0	  1524.0	-13517.3	  1493.0	     59.1047	       0	(  5  4  0)	  0  2
     17.2121	  1488.0	  1521.3	-13550.6	  1490.5	     59.4201	       0	(  1  5  1)	  0  1
     17.2326	  1535.0	  1518.7	-13500.9	  1488.0	     59.5828	       0	(  1  5  1)	  0  2
     17.2531	  1575.0	  1516.0	-13458.3	  1485.5	     60.0463	       0	(  6  3  0)	  0  1
     17.2736	  1503.0	  1513.4	-13527.7	  1483.0	     60.2110	       0	(  6  3  0)	  0  2
     17.2940	  1554.0	  1510.8	-13474.1	  1480.5	     60.2431	       0	(  0  6  0)	  0  1
     17.3145	  1568.0	  1508.2	-13457.5	  1478.0	     60.4084	       0	(  0  6  0)	  0  2
     17.3350	  1592.0	  1505.7	-13430.9	  1475.6	     60.9279	       0	(  1  6  0)	  0  1
     17.3555	  1483.0	  1503.1	-13537.4	  1473.1	     61.0758	       0	(  4  5  0)	  0  1
     17.3760	  1428.0	  1500.6	-13589.8	  1470.6	     61.0956	       0	(  1  6  0)	  0  2
     17.3964	  1516.0	  1498.3	-13499.6	  1468.2	     61.1355	       0	(  5  3  1)	  0  1
     17.4169	  1483.0	  1495.8	-13530.0	  1465.7	     61.2439	       0	(  4  5  0)	  0  2
     17.4374	  1548.0	  1493.4	-13462.7	  1463.2	     61.3039	       0	(  5  3  1)	  0  2
     17.4579	  1445.0	  1492.4	-13564.6	  1460.8	     61.3047	       0	(  6  1  1)	  0  1
     17.4784	  1568.0	  1489.9	-13439.2	  1458.3	     61.4128	       0	(  4  4  1)	  0  1
     17.4988	  1526.0	  1488.2	-13479.5	  1455.9	     61.4736	       0	(  6  1  1)	  0  2
     17.5193	  1525.0	  1485.8	-13478.1	  1453.5	     61.4775	       0	(  2  5  1)	  0  1
     17.5398	  1497.0	  1483.4	-13503.6	  1451.0	     61.5820	       0	(  4  4  1)	  0  2
     17.5603	  1546.0	  1481.0	-13452.2	  1448.6	     61.5828	       0	(  7  1  0)	  0  1
     17.5808	  1493.0	  1478.6	-13502.8	  1446.2	     61.5953	       0	(  0  0  2)	  0  1
     17.6013	  1469.0	  1476.2	-13524.4	  1443.7	     61.6470	       0	(  2  5  1)	  0  2
     17.6217	  1471.0	  1473.8	-13520.1	  1441.3	     61.7526	       0	(  7  1  0)	  0  2
     17.6422	  1475.0	  1471.5	-13513.7	  1438.9	     61.7652	       0	(  0  0  2)	  0  2
     17.6627	  1425.0	  1469.1	-13561.3	  1436.5	     62.9560	       0	(  2  6  0)	  0  1
     17.6832	  1475.0	  1466.7	-13509.0	  1434.1	     63.1306	       0	(  2  6  0)	  0  2
     17.7037	  1412.0	  1464.4	-13569.6	  1431.7	     63.1735	       0	(  1  1  2)	  0  1
     17.7241	  1516.0	  1462.1	-13463.3	  1429.3	     63.3487	       0	(  1  1  2)	  0  2
     17.7446	  1428.0	  1459.7	-13549.0	  1426.9	     64.0127	       0	(  6  2  1)	  0  1
     17.7651	  1436.0	  1457.4	-13538.7	  1424.5	     64.1908	       0	(  6  2  1)	  0  2
     17.7856	  1542.0	  1455.1	-13430.4	  1422.1	     64.2753	       0	(  2  0  2)	  0  1
     17.8061	  1483.0	  1452.8	-13487.1	  1419.7	     64.2840	       0	(  7  2  0)	  0  1
     17.8266	  1435.0	  1450.5	-13532.8	  1417.3	     64.4544	       0	(  2  0  2)	  0  2
     17.8470	  1446.0	  1448.3	-13519.5	  1415.0	     64.4632	       0	(  7  2  0)	  0  2
     17.8675	  1453.0	  1446.0	-13510.3	  1412.6	     64.8213	       0	(  3  5  1)	  0  1
     17.8880	  1455.0	  1443.8	-13506.0	  1410.2	     65.0023	       0	(  3  5  1)	  0  2
     17.9085	  1376.0	  1441.5	-13582.8	  1407.8	     65.1619	       0	(  2  1  2)	  0  1
     17.9290	  1465.0	  1439.3	-13491.5	  1405.5	     65.1828	       0	(  0  2  2)	  0  1
     17.9494	  1461.0	  1437.1	-13493.3	  1403.1	     65.3441	       0	(  2  1  2)	  0  2
     17.9699	  1465.0	  1434.9	-13487.1	  1400.8	     65.3651	       0	(  0  2  2)	  0  2
     17.9904	  1424.0	  1432.7	-13525.9	  1398.4	     65.8384	       0	(  1  2  2)	  0  1
     18.0109	  1374.0	  1430.5	-13573.7	  1396.1	     66.0229	       0	(  1  2  2)	  0  2
     18.0314	  1453.0	  1428.3	-13492.6	  1393.7	     66.2583	       0	(  3  6  0)	  0  1
     18.0519	  1410.0	  1426.2	-13533.4	  1391.4	     66.3374	       0	(  6  4  0)	  0  1
     18.0723	  1385.0	  1424.0	-13556.3	  1389.1	     66.4444	       0	(  3  6  0)	  0  2
     18.0928	  1461.0	  1421.9	-13478.1	  1386.7	     66.5237	       0	(  6  4  0)	  0  2
     18.1133	  1370.0	  1419.8	-13567.0	  1384.4	     67.0489	       0	(  5  5  0)	  0  1
     18.1338	  1418.0	  1417.7	-13516.9	  1382.1	     67.2378	       0	(  5  5  0)	  0  2
     18.1543	  1423.0	  1415.6	-13509.9	  1379.8	     67.3694	       0	(  5  4  1)	  0  1
     18.1747	  1452.0	  1413.6	-13478.8	  1377.5	     67.5594	       0	(  5  4  1)	  0  2
     18.1952	  1455.0	  1411.5	-13473.8	  1375.1	     67.7855	       0	(  2  2  2)	  0  1
     18.2157	  1438.0	  1409.5	-13488.8	  1372.8	     67.9770	       0	(  2  2  2)	  0  2
     18.2362	  1339.0	  1407.5	-13585.8	  1370.5	     68.3949	       0	(  6  3  1)	  0  1
     18.2567	  1360.0	  1405.6	-13562.8	  1368.2	     68.4080	       0	(  3  1  2)	  0  1
     18.2771	  1465.0	  1403.6	-13455.9	  1365.9	     68.5784	       0	(  0  6  1)	  0  1
     18.2976	  1380.0	  1401.7	-13539.0	  1363.7	     68.5886	       0	(  6  3  1)	  0  2
     18.3181	  1287.0	  1399.6	-13629.9	  1361.4	     68.6018	       0	(  3  1  2)	  0  2
     18.3386	  1391.0	  1397.8	-13524.0	  1359.1	     68.6574	       0	(  7  3  0)	  0  1
     18.3591	  1365.0	  1395.8	-13548.1	  1356.8	     68.7728	       0	(  0  6  1)	  0  2
     18.3796	  1418.0	  1394.1	-13493.3	  1354.5	     68.8520	       0	(  7  3  0)	  0  2
     18.4000	  1401.0	  1392.3	-13508.6	  1352.3	     68.9742	       0	(  7  0  1)	  0  1
     18.4205	  1348.0	  1390.7	-13559.9	  1350.0	     69.1701	       0	(  7  0  1)	  0  2
     18.4410	  1373.0	  1389.0	-13533.3	  1347.7	     69.2178	       0	(  1  6  1)	  0  1
     18.4615	  1340.0	  1387.4	-13564.7	  1345.5	     69.3561	       0	(  4  5  1)	  0  1
     18.4820	  1352.0	  1385.9	-13551.1	  1343.2	     69.4146	       0	(  1  6  1)	  0  2
     18.5024	  1397.0	  1384.4	-13504.7	  1341.0	     69.5533	       0	(  4  5  1)	  0  2
     18.5229	  1374.0	  1383.0	-13526.3	  1338.7	     69.8307	       0	(  7  1  1)	  0  1
     18.5434	  1421.0	  1381.7	-13477.9	  1336.5	     70.0297	       0	(  7  1  1)	  0  2
     18.5639	  1421.0	  1380.4	-13476.7	  1334.2	     70.1630	       0	(  1  3  2)	  0  1
     18.5844	  1373.0	  1379.3	-13523.6	  1332.0	     70.3632	       0	(  1  3  2)	  0  2
     18.6049	  1385.0	  1378.3	-13510.5	  1329.7	     70.5064	       0	(  8  0  0)	  0  1
     18.6253	  1491.0	  1377.4	-13403.6	  1327.5	     70.7079	       0	(  8  0  0)	  0  2
     18.6458	  1329.0	  1376.6	-13564.9	  1325.3	     70.7477	       0	(  4  6  0)	  0  1
     18.6663	  1344.0	  1376.0	-13549.2	  1323.1	     70.9501	       0	(  4  6  0)	  0  2
     18.6868	  1416.0	  1375.6	-13476.8	  1320.8	     70.9729	       0	(  3  2  2)	  0  1
     18.7073	  1442.0	  1375.3	-13450.6	  1318.6	     71.1205	       0	(  2  6  1)	  0  1
     18.7277	  1416.0	  1375.4	-13476.6	  1316.4	     71.1762	       0	(  3  2  2)	  0  2
     18.7482	  1393.0	  1375.7	-13499.9	  1314.2	     71.3243	       0	(  2  6  1)	  0  2
     18.7687	  1441.0	  1376.3	-13452.5	  1312.0	     71.3547	       0	(  8  1  0)	  0  1
     18.7892	  1381.0	  1377.3	-13513.6	  1309.8	     71.5594	       0	(  8  1  0)	  0  2
     18.8097	  1377.0	  1378.8	-13519.0	  1307.6	     71.9948	       0	(  4  0  2)	  0  1
     18.8301	  1359.0	  1380.8	-13539.0	  1305.4	     72.0547	       0	(  2  3  2)	  0  1
     18.8506	  1399.0	  1383.5	-13501.7	  1303.2	     72.2020	       0	(  4  0  2)	  0  2
     18.8711	  1380.0	  1387.0	-13524.2	  1301.0	     72.2620	       0	(  2  3  2)	  0  2
     18.8916	  1429.0	  1391.5	-13479.7	  1298.9	     72.3020	       0	(  1  7  0)	  0  1
     18.9121	  1419.0	  1397.2	-13495.4	  1296.7	     72.3732	       0	(  7  2  1)	  0  1
     18.9326	  1410.0	  1404.5	-13511.7	  1294.5	     72.5103	       0	(  1  7  0)	  0  2
     18.9530	  1513.0	  1413.8	-13418.0	  1292.3	     72.5818	       0	(  7  2  1)	  0  2
     18.9735	  1395.0	  1425.8	-13548.0	  1290.2	     72.8359	       0	(  4  1  2)	  0  1
     18.9940	  1406.0	  1441.3	-13552.6	  1288.0	     73.0462	       0	(  4  1  2)	  0  2
     19.0145	  1504.0	  1461.7	-13475.0	  1285.8	     73.8753	       0	(  8  2  0)	  0  1
     19.0350	  1522.0	  1489.0	-13484.2	  1283.7	     74.0135	       0	(  6  5  0)	  0  1
     19.0554	  1513.0	  1526.0	-13530.3	  1281.5	     74.0897	       0	(  8  2  0)	  0  2
     19.0759	  1637.0	  1578.6	-13458.8	  1279.4	     74.1713	       0	(  2  7  0)	  0  1
     19.0964	  1675.0	  1656.0	-13498.2	  1277.2	     74.2284	       0	(  6  5  0)	  0  2
     19.1169	  1882.0	  1776.9	-13412.2	  1275.1	     74.2454	       0	(  3  6  1)	  0  1
     19.1374	  2119.0	  1985.8	-13384.0	  1273.0	     74.3206	       0	(  6  4  1)	  0  1
     19.1579	  2624.0	  2406.6	-13299.8	  1270.8	     74.3868	       0	(  2  7  0)	  0  2
     19.1783	  3534.0	  3313.7	-13297.0	  1268.7	     74.4612	       0	(  3  6  1)	  0  2
     19.1988	  4982.0	  4545.2	-13080.5	  1266.6	     74.5367	       0	(  6  4  1)	  0  2
     19.2193	  5908.0	  5613.8	-13223.0	  1264.5	     74.5741	       0	(  7  4  0)	  0  1
     19.2398	  8372.0	  8960.2	-14105.5	  1262.3	     74.7912	       0	(  7  4  0)	  0  2
     19.2603	 10374.0	 10698.2	-13841.4	  1260.2	     74.9982	       0	(  5  5  1)	  0  1
     19.2807	  8101.0	  7902.2	-13318.4	  1258.1	     75.1643	       0	(  3  3  2)	  0  1
     19.3012	  6425.0	  7199.2	-14291.4	  1256.0	     75.2170	       0	(  5  5  1)	  0  2
     19.3217	  4771.0	  4966.7	-13713.0	  1253.9	     75.3372	       0	(  4  2  2)	  0  1
     19.3422	  3003.0	  3111.4	-13625.7	  1251.8	     75.3837	       0	(  3  3  2)	  0  2
     19.3627	  2131.0	  2308.7	-13695.0	  1249.7	     75.4156	       0	(  0  4  2)	  0  1
     19.3832	  1801.0	  1943.7	-13659.9	  1247.6	     75.5574	       0	(  4  2  2)	  0  2
     19.4036	  1607.0	  1746.1	-13656.3	  1245.5	     75.6361	       0	(  0  4  2)	  0  2
     19.4241	  1483.0	  1624.0	-13658.2	  1243.4	     76.0312	       0	(  1  4  2)	  0  1
     19.4446	  1446.0	  1542.9	-13614.2	  1241.3	     76.2541	       0	(  1  4  2)	  0  2
     19.4651	  1448.0	  1486.0	-13555.3	  1239.3	     76.3483	       0	(  5  6  0)	  0  1
     19.4856	  1416.0	  1444.2	-13545.5	  1237.2	     76.5352	       0	(  7  3  1)	  0  1
     19.5060	  1389.0	  1412.6	-13540.9	  1235.1	     76.5725	       0	(  5  6  0)	  0  2
     19.5265	  1357.0	  1387.7	-13548.0	  1233.0	     76.7601	       0	(  7  3  1)	  0  2
     19.5470	  1365.0	  1367.7	-13520.0	  1231.0	     77.2498	       0	(  3  7  0)	  0  1
     19.5675	  1431.0	  1351.3	-13437.6	  1228.9	     77.4776	       0	(  3  7  0)	  0  2
     19.5880	  1402.0	  1337.6	-13452.9	  1226.9	     77.8685	       0	(  2  4  2)	  0  1
     19.6084	  1318.0	  1326.0	-13525.3	  1224.8	     78.0088	       0	(  8  3  0)	  0  1
     19.6289	  1283.0	  1316.0	-13550.2	  1222.8	     78.0989	       0	(  2  4  2)	  0  2
     19.6494	  1300.0	  1307.1	-13524.4	  1220.7	     78.2398	       0	(  8  3  0)	  0  2
     19.6699	  1257.0	  1299.4	-13559.6	  1218.7	     78.3812	       0	(  5  1  2)	  0  1
     19.6904	  1226.0	  1292.4	-13583.6	  1216.6	     78.5430	       0	(  4  6  1)	  0  1
     19.7109	  1190.0	  1286.1	-13613.3	  1214.6	     78.6137	       0	(  5  1  2)	  0  2
     19.7313	  1247.0	  1280.4	-13550.6	  1212.6	     78.7762	       0	(  4  6  1)	  0  2
     19.7518	  1258.0	  1275.1	-13534.3	  1210.5	     79.1283	       0	(  8  1  1)	  0  1
     19.7723	  1263.0	  1270.2	-13524.4	  1208.5	     79.3639	       0	(  8  1  1)	  0  2
     19.7928	  1215.0	  1265.6	-13567.9	  1206.5	     79.4460	       0	(  4  3  2)	  0  1
     19.8133	  1224.0	  1261.3	-13554.6	  1204.4	     79.6829	       0	(  4  3  2)	  0  2
     19.8337	  1135.0	  1257.3	-13639.6	  1202.4	     80.0434	       0	(  1  7  1)	  0  1
     19.8542	  1301.0	  1253.5	-13469.8	  1200.4	     80.2829	       0	(  1  7  1)	  0  2
     19.8747	  1287.0	  1249.9	-13480.1	  1198.4	     80.8269	       0	(  5  2  2)	  0  1
     19.8952	  1257.0	  1246.4	-13506.6	  1196.4	     80.9037	       0	(  3  4  2)	  0  1
     19.9157	  1213.0	  1243.1	-13547.3	  1194.4	     81.0697	       0	(  5  2  2)	  0  2
     19.9362	  1283.0	  1239.8	-13474.1	  1192.4	     81.1468	       0	(  3  4  2)	  0  2
     19.9566	  1298.0	  1236.7	-13456.0	  1190.4	     81.4997	       0	(  4  7  0)	  0  1
     19.9771	  1187.0	  1233.7	-13564.0	  1188.4	     81.5683	       0	(  8  2  1)	  0  1
     19.9976	  1217.0	  1230.8	-13531.1	  1186.4	     81.7025	       0	(  6  5  1)	  0  1
     20.0181	  1198.0	  1228.0	-13547.2	  1184.4	     81.7454	       0	(  4  7  0)	  0  2
     20.0386	  1144.0	  1225.2	-13598.4	  1182.5	     81.7959	       0	(  9  1  0)	  0  1
     20.0590	  1241.0	  1222.5	-13498.8	  1180.5	     81.8143	       0	(  8  2  1)	  0  2
     20.0795	  1236.0	  1219.9	-13501.1	  1178.5	     81.8558	       0	(  2  7  1)	  0  1
     20.1000	  1253.0	  1217.3	-13481.5	  1176.5	     81.9491	       0	(  6  5  1)	  0  2
     20.1205	  1205.0	  1214.7	-13527.0	  1174.6	     81.9492	       0	(  7  5  0)	  0  1
     20.1410	  1200.0	  1212.2	-13529.4	  1172.6	     82.0430	       0	(  9  1  0)	  0  2
     20.1614	  1212.0	  1209.7	-13515.0	  1170.6	     82.1031	       0	(  2  7  1)	  0  2
     20.1819	  1250.0	  1207.3	-13474.6	  1168.7	     82.1969	       0	(  7  5  0)	  0  2
     20.2024	  1179.0	  1204.9	-13543.2	  1166.7	     82.2475	       0	(  7  4  1)	  0  1
     20.2229	  1169.0	  1202.6	-13550.8	  1164.8	     82.4965	       0	(  7  4  1)	  0  2
     20.2434	  1229.0	  1200.2	-13488.5	  1162.8	     83.0223	       0	(  6  6  0)	  0  1
     20.2639	  1080.0	  1197.9	-13635.2	  1160.9	     83.2747	       0	(  6  6  0)	  0  2
     20.2843	  1162.0	  1195.6	-13550.9	  1158.9	     83.3703	       0	(  1  5  2)	  0  1
     20.3048	  1257.0	  1193.4	-13453.6	  1157.0	     83.6243	       0	(  1  5  2)	  0  2
     20.3253	  1191.0	  1191.1	-13517.4	  1155.1	     83.6958	       0	(  8  4  0)	  0  1
     20.3458	  1164.0	  1188.9	-13542.2	  1153.1	     83.9513	       0	(  8  4  0)	  0  2
     20.3663	  1156.0	  1186.7	-13548.0	  1151.2	     83.9774	       0	(  5  6  1)	  0  1
     20.3867	  1192.0	  1184.5	-13509.8	  1149.3	     84.0011	       0	(  0  8  0)	  0  1
     20.4072	  1154.0	  1182.4	-13545.6	  1147.4	     84.2115	       0	(  6  0  2)	  0  1
     20.4277	  1153.0	  1180.2	-13544.5	  1145.5	     84.2195	       0	(  9  2  0)	  0  1
     20.4482	  1156.0	  1178.1	-13539.4	  1143.5	     84.2341	       0	(  5  6  1)	  0  2
     20.4687	  1073.0	  1176.0	-13620.2	  1141.6	     84.2579	       0	(  0  8  0)	  0  2
     20.4892	  1090.0	  1173.9	-13601.1	  1139.7	     84.4693	       0	(  6  0  2)	  0  2
     20.5096	  1126.0	  1171.8	-13563.0	  1137.8	     84.4773	       0	(  9  2  0)	  0  2
     20.5301	  1102.0	  1169.7	-13585.0	  1135.9	     84.6006	       0	(  1  8  0)	  0  1
     20.5506	  1135.0	  1167.6	-13549.9	  1134.0	     84.8592	       0	(  3  7  1)	  0  1
     20.5711	  1127.0	  1165.6	-13555.8	  1132.1	     84.8601	       0	(  1  8  0)	  0  2
     20.5916	  1068.0	  1163.5	-13612.8	  1130.2	     84.8680	       0	(  5  3  2)	  0  1
     20.6120	  1077.0	  1161.5	-13601.8	  1128.3	     85.0169	       0	(  6  1  2)	  0  1
     20.6325	  1153.0	  1159.5	-13523.7	  1126.5	     85.1121	       0	(  4  4  2)	  0  1
     20.6530	  1110.0	  1157.5	-13564.7	  1124.6	     85.1199	       0	(  3  7  1)	  0  2
     20.6735	  1173.0	  1155.5	-13499.7	  1122.7	     85.1287	       0	(  5  3  2)	  0  2
     20.6940	  1152.0	  1153.5	-13518.7	  1120.8	     85.1692	       0	(  2  5  2)	  0  1
     20.7145	  1116.0	  1151.5	-13552.7	  1119.0	     85.2783	       0	(  6  1  2)	  0  2
     20.7349	  1123.0	  1149.5	-13543.8	  1117.1	     85.3739	       0	(  4  4  2)	  0  2
     20.7554	  1140.0	  1147.5	-13524.8	  1115.2	     85.4313	       0	(  2  5  2)	  0  2
     20.7759	  1157.0	  1145.6	-13505.8	  1113.4	     85.6032	       0	(  8  3  1)	  0  1
     20.7964	  1143.0	  1143.6	-13517.9	  1111.5	     85.8674	       0	(  8  3  1)	  0  2
     20.8169	  1099.0	  1141.7	-13559.9	  1109.6	     86.3960	       0	(  2  8  0)	  0  1
     20.8373	  1103.0	  1139.7	-13554.0	  1107.8	     86.6638	       0	(  2  8  0)	  0  2
     20.8578	  1134.0	  1137.8	-13521.1	  1106.0	     86.8986	       0	(  5  7  0)	  0  1
     20.8783	  1118.0	  1135.9	-13535.1	  1104.1	     87.1688	       0	(  5  7  0)	  0  2
     20.8988	  1106.0	  1134.0	-13545.2	  1102.3	     87.4276	       0	(  6  2  2)	  0  1
     20.9193	  1131.0	  1132.1	-13518.3	  1100.4	     87.7003	       0	(  6  2  2)	  0  2
     20.9397	  1119.0	  1130.3	-13528.5	  1098.6	     88.1575	       0	(  3  5  2)	  0  1
     20.9602	  1068.0	  1128.5	-13577.8	  1096.8	     88.2379	       0	(  9  3  0)	  0  1
     20.9807	  1052.0	  1126.9	-13592.2	  1094.9	     88.4337	       0	(  3  5  2)	  0  2
     21.0012	  1079.0	  1125.0	-13563.3	  1093.1	     88.5145	       0	(  9  3  0)	  0  2
     21.0217	  1081.0	  1122.7	-13558.9	  1091.3	     88.5335	       0	(  9  0  1)	  0  1
     21.0422	  1096.0	  1120.8	-13542.0	  1089.5	     88.8115	       0	(  9  0  1)	  0  2
     21.0626	  1080.0	  1118.6	-13555.8	  1087.7	     89.0422	       0	(  4  7  1)	  0  1
     21.0831	  1014.0	  1115.2	-13618.4	  1085.8	     89.3228	       0	(  4  7  1)	  0  2
     21.1036	  1147.0	  1113.3	-13483.5	  1084.0	     89.3354	       0	(  9  1  1)	  0  1
     21.1241	  1099.0	  1110.7	-13529.0	  1082.2	     89.3813	       0	(  3  8  0)	  0  1
     21.1446	  1127.0	  1108.9	-13499.1	  1080.4	     89.4871	       0	(  7  5  1)	  0  1
     21.1650	  1103.0	  1107.1	-13521.3	  1078.6	     89.6174	       0	(  9  1  1)	  0  2
     21.1855	  1139.0	  1105.3	-13483.5	  1076.8	     89.6635	       0	(  3  8  0)	  0  2
     21.2060	  1134.0	  1103.5	-13486.7	  1075.0	     89.7699	       0	(  7  5  1)	  0  2
     21.2265	  1080.0	  1101.7	-13538.9	  1073.2	     90.4873	       0	(  5  4  2)	  0  1
     21.2470	  1048.0	  1099.9	-13569.2	  1071.4	     90.5510	       0	(  6  6  1)	  0  1
     21.2675	  1130.0	  1098.1	-13485.4	  1069.7	     90.7750	       0	(  5  4  2)	  0  2
     21.2879	  1111.0	  1096.3	-13502.6	  1067.9	     90.7953	       0	(  7  6  0)	  0  1
     21.3084	  1110.0	  1094.6	-13501.8	  1066.1	     90.8391	       0	(  6  6  1)	  0  2
     21.3289	  1035.0	  1092.8	-13575.0	  1064.3	     90.9246	       0	(  8  5  0)	  0  1
     21.3494	  1101.0	  1091.0	-13507.3	  1062.6	     91.0845	       0	(  7  6  0)	  0  2
     21.3699	  1050.0	  1089.2	-13556.5	  1060.8	     91.2145	       0	(  8  5  0)	  0  2
     21.3903	  1050.0	  1087.5	-13554.7	  1059.0	     91.2201	       0	(  8  4  1)	  0  1
     21.4108	  1024.0	  1085.7	-13579.0	  1057.3	     91.4375	       0	(  6  3  2)	  0  1
     21.4313	  1010.0	  1084.0	-13591.2	  1055.5	     91.5116	       0	(  8  4  1)	  0  2
     21.4518	  1018.0	  1082.2	-13581.4	  1053.8	     91.5237	       0	(  0  8  1)	  0  1
     21.4723	  1022.0	  1080.4	-13575.7	  1052.0	     91.6083	       0	(  0  6  2)	  0  1
     21.4928	  1005.0	  1078.7	-13590.9	  1050.2	     91.7301	       0	(  6  3  2)	  0  2
     21.5132	  1020.0	  1077.0	-13574.2	  1048.5	     91.7410	       0	(  9  2  1)	  0  1
     21.5337	  1008.0	  1075.2	-13584.5	  1046.8	     91.8167	       0	(  0  8  1)	  0  2
     21.5542	  1072.0	  1073.5	-13518.7	  1045.0	     91.9017	       0	(  0  6  2)	  0  2
     21.5747	  1050.0	  1071.7	-13539.0	  1043.3	     92.0351	       0	(  9  2  1)	  0  2
     21.5952	  1016.0	  1070.0	-13571.2	  1041.6	     92.1206	       0	(  1  8  1)	  0  1
     21.6156	  1027.0	  1068.3	-13558.5	  1039.8	     92.2052	       0	(  1  6  2)	  0  1
     21.6361	   980.0	  1066.5	-13603.8	  1038.1	     92.3347	       0	(  4  5  2)	  0  1
     21.6566	  1080.0	  1064.8	-13502.1	  1036.4	     92.3581	       0	( 10  0  0)	  0  1
     21.6771	  1037.0	  1063.1	-13543.3	  1034.6	     92.4166	       0	(  1  8  1)	  0  2
     21.6976	  1001.0	  1061.4	-13577.6	  1032.9	     92.5017	       0	(  1  6  2)	  0  2
     21.7180	  1109.0	  1059.7	-13467.9	  1031.2	     92.6318	       0	(  4  5  2)	  0  2
     21.7385	  1000.0	  1057.9	-13575.2	  1029.5	     92.6554	       0	( 10  0  0)	  0  2
     21.7590	  1054.0	  1056.2	-13519.5	  1027.8	     92.7800	       0	(  7  1  2)	  0  1
     21.7795	  1060.0	  1054.5	-13511.8	  1026.1	     93.0795	       0	(  7  1  2)	  0  2
     21.8000	  1007.0	  1052.8	-13563.1	  1024.4	     93.1608	       0	( 10  1  0)	  0  1
     21.8205	  1073.0	  1051.1	-13495.4	  1022.7	     93.4623	       0	( 10  1  0)	  0  2
     21.8409	  1007.0	  1049.4	-13559.7	  1021.0	     93.4648	       0	(  6  7  0)	  0  1
     21.8614	   914.0	  1047.7	-13651.0	  1019.3	     93.5598	       0	(  4  8  0)	  0  1
     21.8819	   979.0	  1046.0	-13584.3	  1017.6	     93.7679	       0	(  6  7  0)	  0  2
     21.9024	  1039.0	  1044.4	-13522.6	  1015.9	     93.8536	       0	(  9  4  0)	  0  1
     21.9229	   974.0	  1042.7	-13585.9	  1014.2	     93.8634	       0	(  4  8  0)	  0  2
     21.9433	   997.0	  1041.0	-13561.2	  1012.6	     93.9129	       0	(  2  8  1)	  0  1
     21.9638	   932.0	  1039.3	-13624.6	  1010.9	     93.9977	       0	(  2  6  2)	  0  1
     21.9843	   958.0	  1037.6	-13596.9	  1009.2	     94.1588	       0	(  9  4  0)	  0  2
     22.0048	  1001.0	  1036.0	-13552.2	  1007.5	     94.2184	       0	(  2  8  1)	  0  2
     22.0253	  1016.0	  1034.3	-13535.5	  1005.9	     94.3037	       0	(  2  6  2)	  0  2
     22.0458	   966.0	  1032.6	-13583.9	  1004.2	     94.4160	       0	(  5  7  1)	  0  1
     22.0662	   940.0	  1031.0	-13608.2	  1002.5	     94.7242	       0	(  5  7  1)	  0  2
     22.0867	   993.0	  1029.3	-13553.6	  1000.9	     95.1913	       0	(  7  2  2)	  0  1
     22.1072	   928.0	  1027.6	-13616.9	   999.2	     95.5038	       0	(  7  2  2)	  0  2
     22.1277	   975.0	  1026.0	-13568.2	   997.5	     95.5734	       0	( 10  2  0)	  0  1
     22.1482	  1020.0	  1024.3	-13521.6	   995.9	     95.7594	       0	(  9  3  1)	  0  1
     22.1686	  1003.0	  1022.7	-13536.9	   994.3	     95.8879	       0	( 10  2  0)	  0  2
     22.1891	  1016.0	  1021.0	-13522.3	   992.6	     96.0750	       0	(  9  3  1)	  0  2
     22.2096	   984.0	  1019.4	-13552.7	   991.0	     96.9096	       0	(  3  8  1)	  0  1
     22.2301	  1022.0	  1017.8	-13513.0	   989.3	     96.9949	       0	(  3  6  2)	  0  1
     22.2506	   974.0	  1016.1	-13559.4	   987.7	     97.0678	       0	(  6  4  2)	  0  1
     22.2710	   916.0	  1014.5	-13615.7	   986.1	     97.2317	       0	(  3  8  1)	  0  2
     22.2915	   976.0	  1012.9	-13554.1	   984.4	     97.3174	       0	(  3  6  2)	  0  2
     22.3120	   952.0	  1011.2	-13576.5	   982.8	     97.3908	       0	(  6  4  2)	  0  2
     22.3325	   984.0	  1009.6	-13542.9	   981.2	     97.7268	       0	(  5  5  2)	  0  1
     22.3530	  1024.0	  1008.0	-13501.2	   979.5	     98.0536	       0	(  5  5  2)	  0  2
     22.3735	   946.0	  1006.4	-13577.6	   977.9	     98.2676	       0	(  1  9  0)	  0  1
     22.3939	   961.0	  1004.8	-13561.0	   976.3	     98.3362	       0	(  7  6  1)	  0  1
     22.4144	   941.0	  1003.1	-13579.4	   974.7	     98.4669	       0	(  8  5  1)	  0  1
     22.4349	   997.0	  1001.5	-13521.8	   973.1	     98.5975	       0	(  1  9  0)	  0  2
     22.4554	  1018.0	   999.9	-13499.2	   971.5	     98.6665	       0	(  7  6  1)	  0  2
     22.4759	   976.0	   998.3	-13539.6	   969.9	     98.7980	       0	(  8  5  1)	  0  2
     22.4963	   916.0	   996.7	-13598.0	   968.3	     98.9635	       0	(  5  8  0)	  0  1
     22.5168	   925.0	   995.1	-13587.4	   966.7	     99.2331	       0	(  7  3  2)	  0  1
     22.5373	  1001.0	   993.5	-13509.8	   965.1	     99.2974	       0	(  5  8  0)	  0  2
     22.5578	   932.0	   991.9	-13577.2	   963.5	     99.5687	       0	(  7  3  2)	  0  2
     22.5783	   988.0	   990.3	-13519.6	   961.9	     99.6187	       0	( 10  3  0)	  0  1
     22.5988	  1005.0	   988.7	-13501.0	   960.3	     99.7919	       0	(  8  6  0)	  0  1
     22.6192	   965.0	   987.2	-13539.4	   958.7	     99.9565	       0	( 10  3  0)	  0  2
     22.6397	   986.0	   985.6	-13516.8	   957.1	    100.0807	       0	(  2  9  0)	  0  1
     22.6602	   988.0	   984.0	-13513.3	   955.6	    100.1308	       0	(  8  6  0)	  0  2
     22.6807	   933.0	   982.4	-13566.7	   954.0	    100.4213	       0	(  2  9  0)	  0  2
     22.7012	   938.0	   980.9	-13560.1	   952.4	    100.7335	       0	( 10  1  1)	  0  1
     22.7216	   929.0	   979.3	-13567.5	   950.8	    100.9650	       0	(  1  0  3)	  0  1
     22.7421	   952.0	   977.7	-13543.0	   949.3	    100.9935	       0	(  8  0  2)	  0  1
     22.7626	   942.0	   976.2	-13551.4	   947.7	    101.0425	       0	(  6  7  1)	  0  1
     22.7831	   987.0	   974.6	-13504.8	   946.1	    101.0781	       0	( 10  1  1)	  0  2
     22.8036	   952.0	   973.0	-13538.3	   944.6	    101.1368	       0	(  9  5  0)	  0  1
     22.8241	   982.0	   971.5	-13506.7	   943.0	    101.1392	       0	(  4  8  1)	  0  1
     22.8445	   911.0	   969.9	-13576.2	   941.5	    101.2254	       0	(  4  6  2)	  0  1
     22.8650	   861.0	   968.4	-13624.6	   939.9	    101.2915	       0	(  7  7  0)	  0  1
     22.8855	   927.0	   966.8	-13557.1	   938.4	    101.3110	       0	(  1  0  3)	  0  2
     22.9060	   927.0	   965.3	-13555.5	   936.8	    101.3397	       0	(  8  0  2)	  0  2
     22.9265	   906.0	   963.7	-13575.0	   935.3	    101.3891	       0	(  6  7  1)	  0  2
     22.9469	   895.0	   962.2	-13584.5	   933.8	    101.4381	       0	(  9  4  1)	  0  1
     22.9674	   982.0	   960.7	-13495.9	   932.2	    101.4839	       0	(  9  5  0)	  0  2
     22.9879	   969.0	   959.1	-13507.4	   930.7	    101.4863	       0	(  4  8  1)	  0  2
     23.0084	   921.0	   957.6	-13553.9	   929.2	    101.5731	       0	(  4  6  2)	  0  2
     23.0289	   953.0	   956.1	-13520.3	   927.6	    101.6396	       0	(  7  7  0)	  0  2
     23.0493	   918.0	   954.6	-13553.8	   926.1	    101.7829	       0	(  1  1  3)	  0  1
     23.0698	   904.0	   953.0	-13566.3	   924.6	    101.7871	       0	(  9  4  1)	  0  2
     23.0903	   944.0	   951.5	-13524.8	   923.1	    101.8114	       0	(  8  1  2)	  0  1
     23.1108	   954.0	   950.0	-13513.2	   921.6	    102.1340	       0	(  1  1  3)	  0  2
     23.1313	   890.0	   948.5	-13575.7	   920.0	    102.1628	       0	(  8  1  2)	  0  2
     23.1518	   944.0	   947.0	-13520.2	   918.5	    102.7326	       0	(  1  7  2)	  0  1
     23.1722	   963.0	   945.5	-13499.7	   917.0	    103.0897	       0	(  1  7  2)	  0  2
     23.1927	   869.0	   944.0	-13592.2	   915.5	    103.1263	       0	(  3  9  0)	  0  1
     23.2132	   925.0	   942.5	-13534.7	   914.0	    103.1925	       0	( 10  2  1)	  0  1
     23.2337	   855.0	   941.0	-13603.2	   912.5	    103.4861	       0	(  3  9  0)	  0  2
     23.2542	   847.0	   939.5	-13609.7	   911.0	    103.5527	       0	( 10  2  1)	  0  2
     23.2746	   925.0	   938.0	-13530.2	   909.5	    103.6177	       0	(  2  1  3)	  0  1
     23.2951	   857.0	   936.5	-13596.7	   908.0	    103.6372	       0	(  0  2  3)	  0  1
     23.3156	   923.0	   935.0	-13529.2	   906.5	    103.9806	       0	(  2  1  3)	  0  2
     23.3361	   957.0	   933.5	-13493.7	   905.1	    104.0002	       0	(  0  2  3)	  0  2
     23.3566	   851.0	   932.0	-13598.3	   903.6	    104.2519	       0	(  1  2  3)	  0  1
     23.3771	   904.0	   930.5	-13543.8	   902.1	    104.2808	       0	(  8  2  2)	  0  1
     23.3975	   881.0	   929.1	-13565.3	   900.6	    104.4178	       0	(  6  5  2)	  0  1
     23.4180	   898.0	   927.6	-13546.8	   899.1	    104.5745	       0	(  2  7  2)	  0  1
     23.4385	   921.0	   926.1	-13522.4	   897.7	    104.6190	       0	(  1  2  3)	  0  2
     23.4590	   874.0	   924.6	-13567.9	   896.2	    104.6481	       0	(  8  2  2)	  0  2
     23.4795	   851.0	   923.2	-13589.4	   894.7	    104.7860	       0	(  6  5  2)	  0  2
     23.4999	   899.0	   922.8	-13541.0	   893.3	    104.9438	       0	(  2  7  2)	  0  2
     23.5204	   894.0	   921.3	-13544.6	   891.8	    104.9758	       0	(  7  4  2)	  0  1
     23.5409	   919.0	   919.9	-13518.1	   890.3	    105.3477	       0	(  7  4  2)	  0  2
     23.5614	   885.0	   919.0	-13551.2	   888.9	    105.3699	       0	( 10  4  0)	  0  1
     23.5819	   970.0	   917.5	-13464.8	   887.4	    105.6848	       0	(  6  8  0)	  0  1
     23.6023	   847.0	   916.1	-13586.4	   886.0	    105.7445	       0	( 10  4  0)	  0  2
     23.6228	   843.0	   914.7	-13589.0	   884.5	    105.8733	       0	(  3  0  3)	  0  1
     23.6433	   880.0	   913.3	-13550.6	   883.1	    105.8909	       0	( 11  1  0)	  0  1
     23.6638	   835.0	   911.9	-13594.2	   881.7	    105.9561	       0	(  1  9  1)	  0  1
     23.6843	   916.0	   910.5	-13511.8	   880.2	    106.0616	       0	(  6  8  0)	  0  2
     23.7048	   914.0	   909.1	-13512.4	   878.8	    106.1065	       0	(  2  2  3)	  0  1
     23.7252	   872.0	   907.7	-13553.0	   877.3	    106.2514	       0	(  3  0  3)	  0  2
     23.7457	   859.0	   906.3	-13564.6	   875.9	    106.2691	       0	( 11  1  0)	  0  2
     23.7662	   915.0	   904.9	-13507.2	   874.5	    106.3347	       0	(  1  9  1)	  0  2
     23.7867	   851.0	   903.6	-13569.8	   873.1	    106.4862	       0	(  2  2  3)	  0  2
     23.8072	   852.0	   902.2	-13567.4	   871.6	    106.6730	       0	(  5  8  1)	  0  1
     23.8276	   914.0	   900.8	-13504.1	   870.2	    106.7087	       0	(  3  1  3)	  0  1
     23.8481	   814.0	   899.5	-13602.7	   868.8	    106.7613	       0	(  5  6  2)	  0  1
     23.8686	   881.0	   898.1	-13534.3	   867.4	    107.0566	       0	(  5  8  1)	  0  2
     23.8891	   872.0	   896.7	-13542.0	   866.0	    107.0926	       0	(  3  1  3)	  0  2
     23.9096	   818.0	   895.4	-13594.6	   864.5	    107.1456	       0	(  5  6  2)	  0  2
     23.9301	   874.0	   894.0	-13537.3	   863.1	    107.3492	       0	( 10  3  1)	  0  1
     23.9505	   785.0	   892.7	-13624.9	   861.7	    107.4570	       0	(  4  9  0)	  0  1
     23.9710	   840.0	   891.4	-13568.6	   860.3	    107.5281	       0	(  8  6  1)	  0  1
     23.9915	   840.0	   890.0	-13567.3	   858.9	    107.6802	       0	(  3  7  2)	  0  1
     24.0120	   831.0	   888.7	-13575.0	   857.5	    107.7376	       0	( 10  3  1)	  0  2
     24.0325	   924.0	   887.4	-13480.6	   856.1	    107.8267	       0	(  2  9  1)	  0  1
     24.0529	   920.0	   886.1	-13483.3	   854.8	    107.8461	       0	(  4  9  0)	  0  2
     24.0734	   849.0	   884.8	-13553.0	   853.4	    107.9178	       0	(  8  6  1)	  0  2
     24.0939	   887.0	   883.5	-13513.7	   852.0	    108.0710	       0	(  3  7  2)	  0  2
     24.1144	   891.0	   882.2	-13508.4	   850.6	    108.2186	       0	(  2  9  1)	  0  2
     24.1349	   903.0	   880.9	-13495.1	   849.2	    108.4085	       0	( 11  2  0)	  0  1
